Repository: githuweeee/SynMatAI_ScienceSkills

材料实验协议编译与安全审计 Skill。将论文、专利和实验描述中的材料实验方法编译为结构化、可执行、可验证、可追溯的实验协议。接收论文/专利/补充材料文档，输出机器可读协议(protocol.json/protocol.yaml)、人类可读SOP、缺失条件报告、安全与可执行性报告、恢复检查点方案。当用户需要从文献提取实验步骤、复现材料实验、生成实验SOP、检查实验安全可行性、或编译材料合成协议时调用此 Skill。

File: skills/matflow-compiler/examples/alder_1938_sop.md
# 标准操作程序 (SOP)

## 协议信息
- **协议ID**: PROTO-DIELS-ALDER-a1b2c3d4
- **目标材料**: Diels-Alder加合物（1,2,5,6-四氢联苯衍生物）
- **来源文献**: Alder & Rickert (1938) - Diels-Alder合成研究
- **文档质量**: ⚠️ 德语OCR文档，识别质量有限
- **编译时间**: 2026-08-07T10:00:00Z

## 安全警告

⚠️ **本协议因以下原因被标记为 BLOCKED，不可直接执行：**

1. **高压风险**: 步骤S04涉及丁二烯在175°C下的反应，会产生超过20 atm的蒸气压，必须使用认证的高压反应釜
2. **易燃试剂**: 丁二烯为极易燃气体（沸点-4.4°C）
3. **缺失关键参数**: 反应压力未在原文中明确给出

**执行前必须：**
- 由有经验的化学工程师审核
- 补充缺失的压力控制参数
- 确认高压设备认证状态

## 试剂清单

| 试剂名称 | CAS号 | 角色 | 用量 | 危险等级 |
|---------|-------|------|------|---------|
| 苯乙烯 | 100-42-5 | 单体 | 104 g | Xi, N |
| 丁二烯 | 106-99-0 | 单体 | 140 mL | F+, Xi, N, Carc. Cat. 2 |
| 乙炔二羧酸 | 142-45-0 | 催化剂 | 1 g | C |

## 设备清单

- DEV-BALANCE-01: 分析天平
- DEV-AUTOCLAVE-01: 高压反应釜（⚠️ 需认证检查）
- DEV-VACUUM-DIST-01: 减压蒸馏装置
- DEV-FUMEHOOD-01: 通风橱

## 操作步骤

### S01: 称量苯乙烯
- **操作**: 称量
- **材料**: 苯乙烯(Styrol)
- **用量**: 104 g (±1.0 g)
- **设备**: DEV-BALANCE-01
- **状态**: ✅ Ready
- **证据**: 第6页 "104 g Styrol werden unter Zusatz von 1 g Acetylen-dicarbonsaure..."

### S02: 量取丁二烯
- **操作**: 称量/量取
- **材料**: 丁二烯(Butadien)
- **用量**: 140 mL (±5 mL)
- **设备**: DEV-BALANCE-01
- **状态**: ✅ Ready
- **⚠️ 安全提醒**: 丁二烯极易燃，沸点-4.4°C，操作必须在通风橱中进行

### S03: 加入催化剂
- **操作**: 加入
- **材料**: 乙炔二羧酸
- **用量**: 1 g (±0.1 g)
- **设备**: DEV-REACTOR-01
- **状态**: ✅ Ready

### S04: 加热反应（⚠️ 高风险步骤）
- **操作**: 加热
- **材料**: 反应混合物
- **温度**: 175°C（升温速率5°C/min，保温）
- **时间**: 14小时
- **设备**: DEV-AUTOCLAVE-01（高压反应釜）
- **状态**: 🚫 BLOCKED
- **缺失参数**:
  - 气氛条件（建议使用惰性气氛或密封体系）
  - 压力控制参数（⚠️ 关键缺失）
- **证据**: 第6页 "...mit 140 ccm Butadien 14 Stdn. auf 170-180° erhitzt"

### S05: 冷却
- **操作**: 冷却
- **材料**: 反应混合物
- **目标温度**: 25°C
- **时间**: 2小时
- **设备**: DEV-REACTOR-01
- **状态**: ⚠️ Inferred（需确认）
- **备注**: 冷却速率未在原文中明确，按常规实验推断

### S06: 转移至蒸馏装置
- **操作**: 转移
- **材料**: 反应产物
- **设备**: DEV-FUMEHOOD-01
- **状态**: ⚠️ Warning
- **缺失**: 目标容器规格

### S07: 减压蒸馏
- **操作**: 加热蒸馏
- **材料**: 反应产物
- **温度**: 110°C
- **压力**: 11 mmHg
- **设备**: DEV-VACUUM-DIST-01
- **状态**: ⚠️ Warning
- **馏分收集**:
  - 45-98°C: 中间馏分 12 g
  - 98-115°C: 目标产物 52 g
- **证据**: 第6页 "...bei 11 mm destilliert...von 98-115° 52 g 1.2.5.6-Tetrahydro-diphenyl"

### S08: 收集产物
- **操作**: 收集
- **材料**: 1,2,5,6-四氢联苯
- **设备**: DEV-FUMEHOOD-01
- **状态**: ✅ Ready
- **预期产量**: 52 g

## 安全检查摘要

| 检查ID | 类型 | 目标步骤 | 状态 | 信息 |
|--------|------|---------|------|------|
| SAFE-001 | 高压 | S04 | 🚫 BLOCKED | 必须使用认证高压反应釜 |
| SAFE-002 | 易燃试剂 | S02 | ⚠️ Warning | 丁二烯极易燃 |
| SAFE-003 | 推断参数 | S05 | ⚠️ Warning | 冷却速率需确认 |
| SAFE-004 | 关键缺失 | S04 | 🚫 BLOCKED | 缺少压力参数 |

## 检查点与恢复策略

### CP-01 (S04后)
**保存状态**: 反应温度、反应压力、步骤进度
**断电恢复**: 终止（abort）
**温度偏差**: 阈值10°C，超阈值动作：终止

### CP-02 (S08后)
**保存状态**: 产物产量、纯度
**断电恢复**: 重启步骤
**温度偏差**: 阈值5°C，超阈值动作：警报

## 产物表征（文献参考）

根据原文，产物可通过以下方式表征：
1. **催化氢化**: 在乙酸乙酯中用Pd催化，吸收1个双键当量的氢气，得到苯基环己烷（沸点98-100°C/11mm）
2. **硒脱氢**: 与等量硒在350-360°C下反应，得到联苯（熔点70°C）

## 备注

- 源文档为1938年德语文献，OCR识别质量有限
- 部分化学名称和数字可能存在识别误差
- 建议在执行前核对原文
- 综合置信度: 0.72
- 整体状态: BLOCKED（不可执行）

File: skills/matflow-compiler/examples/cn110577629b_sop.md
# 标准操作程序 (SOP)
## 一种可降解的环氧树脂及其制备方法（两步巯基-烯加成）

> **协议状态: 需人工确认 (needs_review)**
> 本协议基于 CN 110577629 B 授权专利（烟台大学），以实施例1（紫外灯巯基-烯加成路线）为基础编译。
> 主要不确定性：S2 步骤的"光引发剂"用量在实施例1中未列出（仅权利要求给出摩尔比）。请确认后再执行。
>
> **协议ID**: MF-PAT-001
> **来源**: CN 110577629 B《一种可以降解环氧树脂及其制备方法》，烟台大学，授权日 2022.01.11
> **核心反应**: 两步巯基-烯加成（S1: BTU + 二巯基烷 + 光引发剂，UV 0.5-3h；S2: 中间体 + AGE + 光引发剂，冰浴 UV 1-3h）

---

## 1. 配方表（实施例1）

### 1.1 S1 合成（巯基-烯第一步）

| 试剂 | 用量 | 摩尔数 | 角色 | 证据类型 | 置信度 | 原文引用 |
|------|------|--------|------|---------|--------|---------|
| BTU（二丙烯醛缩季戊四醇） | 0.5872 g | 2.77 mmol | 单体（螺环交联剂） | explicit | 0.98 | "0.5872g (2.77mmol) BTU" |
| 1,2-乙二硫醇 | 0.3914 g | 4.16 mmol | 二巯基单体 | explicit | 0.98 | "0.3914g (4.16mmol)乙二硫醇" |
| 安息香二甲醚（光引发剂） | 35.5 mg | 0.139 mmol | 光引发剂 | explicit | 0.98 | "35.5mg (0.139mmol)安息香二甲醚" |
| 四氢呋喃 (THF) | 2.946 g | — | 溶剂 | explicit | 0.98 | "用2.946g四氢呋喃将其溶解" |
| （摩尔比） | BTU:巯:引发剂 = 1:1.5:0.05 | | | derived | 0.95 | 满足权利要求1:(1.5-5):(0.01-0.05) |
| 无水乙醚（沉淀） | 20 g | — | 沉淀剂 | explicit | 0.98 | "用20g乙醚沉淀" |

### 1.2 S2 合成（巯基-烯第二步）

| 试剂 | 用量 | 摩尔数 | 角色 | 证据类型 | 置信度 | 原文引用 |
|------|------|--------|------|---------|--------|---------|
| S1 中间体（巯基封端） | 0.5748 g | 0.22 mmol | 中间体 | explicit | 0.97 | "0.5748g(0.22mmol)步骤S1的产物" |
| 烯丙基缩水甘油醚 (AGE) | 1.506 g | 13.2 mmol | 烯单体（引入环氧基） | explicit | 0.97 | "1.506g(13.2mmol)烯丙基缩水甘油醚" |
| 三氯甲烷 | 2.935 g | — | 溶剂 | explicit | 0.97 | "2.935g三氯甲烷" |
| 惰性气体 | N2/Ar | — | 保护气 | explicit | 0.9 | "在氮气气氛下";权利要求6"氩气" |
| 光引发剂（S2） | **[缺失/需确认]** | — | 光引发剂 | 见注释 | — | 实施例1未列出；权利要求2有摩尔比1:(2-60):(0.01-0.05) |

### 1.3 固化 (DMDC)

| 试剂 | 用量 | 角色 | 证据类型 | 原文引用 |
|------|------|------|---------|---------|
| 实施例1终产物 | 0.6560 g (0.23 mmol) | 环氧树脂 | explicit | "0.6560g(0.23mmol)实施例1终产物" |
| DMDC | 0.0273 g (0.115 mmol) | 胺固化剂（摩尔比2:1） | explicit | "0.0273g(0.115mmol)的DMDC" |
| 二氯甲烷 (DCM) | 1.279 g | 溶解剂 | explicit | "1.279g二氯甲烷" |

### 1.4 酸降解（实施例1，甲酸）

| 试剂 | 用量 | 角色 | 证据类型 | 原文引用 |
|------|------|------|---------|---------|
| DMDC固化环氧树脂 | 0.1352 g | 被降解物 | explicit | "0.1352g由DMDC固化的环氧树脂" |
| 甲酸 | 2.7086 g | 酸降解剂 | explicit | "2.7086g甲酸" |

---

## 2. 设备清单

| 设备 | 用途 | 关键参数要求 | 对应步骤 |
|------|------|------------|---------|
| 分析天平 | 称量 | 精度 ≥0.001 g | 全流程 |
| 圆底烧瓶 | S1/S2 反应 | 耐有机溶剂 | S01-S03, S06-S07 |
| 紫外灯 | 光固化 | 3000-9000 μW/cm², 需遮光箱 | S03, S07 |
| 离心机 | 沉淀分离 | 转速可调 | S04, S08 |
| 真空干燥箱 | 干燥 | 30℃可控, 恒重终判 | S05, S08 |
| 电热鼓风干燥箱 | 固化 | 可到150℃ | S09 |
| 通风橱 | 安全防护 | 溶剂/紫外/酸操作 | 全流程 |
| 磁力搅拌器 | 溶解/混合 | 可调速 | S02, S09 |

---

## 3. 实验步骤

### S01: 称量投料（第一步）

**操作**: 将 0.5872g BTU、0.3914g 1,2-乙二硫醇、35.5mg 安息香二甲醚加入烧瓶（摩尔比 BTU:巯基:引发剂 = 1:1.5:0.05）。

| 参数 | 值 | 单位 | 证据类型 | 置信度 | 来源 |
|------|-----|------|---------|--------|------|
| BTU | 0.5872 | g | explicit | 0.98 | "0.5872g BTU" |
| 乙二硫醇 | 0.3914 | g | explicit | 0.98 | "0.3914g乙二硫醇" |
| 光引发剂 | 35.5 | mg | explicit | 0.98 | "35.5mg 安息香二甲醚" |

> **安全提示**: 乙二硫醇（巯基）有刺激性气味，注意通风戴手套。

### S02: 溶解（THF）

**操作**: 用 2.946 g 四氢呋喃溶解上述固体。
- 溶剂：四氢呋喃 | explicit | 0.98
- 温度：[推断室温] | inferred | 0.85
- 溶解时间 **[缺失]**：搅拌至完全溶解 | 需确认

### S03: 紫外光照（第一步巯基-烯）

| 参数 | 值 | 单位 | 证据类型 | 置信度 | 来源 |
|------|-----|------|---------|--------|------|
| 紫外强度 | 3000 | μW/cm² | explicit | 0.98 | "光强为3000μW/cm²" |
| 照射时间 | 3 | h | explicit | 0.98 | "照射3h" |

> **安全警告**: 紫外光（3000-9000 μW/cm²）会对眼睛和皮肤造成灼伤，必须使用遮光箱/UV防护镜片及面部/手臂防护。

### S04: 沉淀（乙醚）

- 无水乙醚 20 g 沉淀，离心分离；重复 3 次（权利要求2：沉淀三次）。
> 离心转速 **[缺失]** | 需确认

### S05: 真空干燥（S1中间体）

| 参数 | 值 | 单位 | 证据类型 | 置信度 |
|------|-----|------|---------|--------|
| 温度 | 30 | ℃ | explicit | 0.98 |
| 终判 | 恒重 | — | explicit | 0.98 |
> 产物：巯基封端的含螺环中间体（实施例1 Mn ~2645.9 g/mol，由NMR推导）。

### S06: S2 投料（惰性气体）

**操作**: 氩气/氮气保护下，将 0.5748 g S1中间体、1.506 g AGE、2.935 g 三氯甲烷置于圆底烧瓶。
> **需确认**: 光引发剂用量（实施例1 未列出为 S2；权利要求2有摩尔比）。

### S07: 冰浴紫外光（第二步巯基-烯）

| 参数 | 值 | 单位 | 证据类型 | 置信度 | 来源 |
|------|-----|------|---------|--------|------|
| 浴温 | 冰水浴 ~0 | ℃ | explicit | 0.95 | 权利要求2"冰水浴" |
| 紫外强度 | 3000 | μW/cm² | explicit | 0.97 | 实施例1"光强为3000μW/cm²" |
| 照射时间 | 3 | h | explicit | 0.97 | "照射3h" |

> UV防护同上，同时维持惰性气氛。

### S08: 沉淀 + 干燥（终产物）

- 20 g 乙醚沉淀三次，离心，真空干燥至恒重 | explicit | 0.97
> 产物：含螺环结构、可降解环氧树脂（实施例1 Mn ~2874.2 g/mol）。

### S09: 固化（DMDC）

| 参数 | 值 | 单位 | 证据类型 | 置信度 |
|------|-----|------|---------|--------|
| 树脂:DMDC | 2:1 | 摩尔 | explicit | 0.97 |
| 熟化 | 40 min @ 室温 | 分钟 | explicit | 0.97 |
| 脱溶剂 | 60 ℃ | ℃ | explicit | 0.97 |
| 固化 | 150 ℃ / 3 h | ℃/h | explicit | 0.97 |
> **升温速率**（60→150℃）**[缺失]** | 需确认
> **安全警告**: 150℃高温操作，戴耐热手套；DCM 致癌物，在通风橱中挥发。

### S10: 酸降解（甲酸）

| 参数 | 值 | 单位 | 证据类型 | 置信度 |
|------|-----|------|---------|--------|
| 固化产物 | 0.1352 | g | explicit | 0.97 |
| 甲酸 | 2.7086 | g | explicit | 0.97 |
| 温度 | 60 | ℃ | explicit | 0.97 |
| 降解时间 | ~2 h（120 min 澄清） | h | explicit | 0.97 |
> **安全警告**: 甲酸具腐蚀性/毒性，60℃加热会增加挥发，需通风橱 + 耐酸手套。替代方案：实施例2 用盐酸/丙酮，实施例3 用乙酸。

---

## 4. 关键控制点

| 编号 | 控制点 | 步骤 | 要求 | 状态 |
|------|--------|------|------|------|
| CCP-01 | 摩尔配比 = 1:1.5:0.05 | S01 | 符合权利要求范围 | 通过 |
| CCP-02 | 紫外强度/时间 | S03 | 3000 μW/cm², 3h | 通过 |
| CCP-03 | S2 光引发剂用量 | S06 | **[未考之]** | **需确认** |
| CCP-04 | 固化条件 | S09 | 150℃/3h | 通过(升温需确认) |
| CCP-05 | 酸降解 | S10 | 60℃观察澄清 | 通过 |

---

## 5. 人工确认点

| 编号 | 确认项 | 步骤 | 问题描述 | 阻止执行 |
|------|--------|------|---------|---------|
| CONF-01 | S2 光引发剂 | S06/S07 | 实施例1 未给 S2 引发剂用量，仅权利要求给出摩尔比。需确认是否添加及用量。 | 否 |
| CONF-02 | 搅拌/离心参数 | S02,S04,S08 | 溶解时间、离心转速未给定。 | 否 |
| CONF-03 | 干燥时长 | S05,S08 | "恒重"终判，具体时长未给 | 否 |
| CONF-04 | 固化升温速率 | S09 | 60→150℃ 升温未给 | 否 |
| CONF-05 | 实施例选择 | 全流程 | 本协议以实施例1为主，实施例2(热引发剂/不同单体)与实施例3 配方不同。 | 否 |

---

## 6. 缺失参数汇总

| 步骤 | 缺失字段 | 风险等级 | 阻止执行 |
|------|---------|---------|---------|
| S02 | 溶解时间 | low | 否 |
| S04 | 离心速度 | medium | 否 |
| S05 | 干燥时长 | low | 否 |
| S06 | S2 光引发剂（用量） | medium | 否 |
| S08 | 离心速度 | medium | 否 |
| S09 | 升温速率 | medium | 否 |
| S10 | 搅拌 | low | 否 |

> **结论**: 无 high 风险阻塞项；含 medium 风险需确认项。协议状态为 **needs_review**。执行前务必确认 CONF-01（S2 光引发剂）。

File: skills/matflow-compiler/examples/cn113574101a_sop.md
# 标准操作程序 (SOP)
## 用卤化硼完全回收无机纤维增强环氧复合材料

> **协议状态: 需人工确认 (needs_review)**
> 本协议基于 CN 113574101 A（克劳斯塔尔工业大学 / MPM公司），以实施例3（G10 玻纤环氧 + BCl3/DCM）为基础编译。
> 回收率目标：玻璃/碳纤维 ~90%，环氧转化率 75-95%。
>
> **协议ID**: MF-PAT-002
> **来源**: CN 113574101 A《用卤化硼完全回收无机纤维增强环氧复合材料的方法》，公开日 2021.10.29
> **核心反应**: 一锅反应——复合材料 + 卤化硼（BCl3或BBr3）在溶剂（DCM等）中反应，0-150℃（优选室温），纤维与环氧分离，环氧醚键断裂。

---

## 1. 配方表（实施例3：G10）

| 试剂 | 用量 | 角色 | 证据类型 | 置信度 | 原文引用 |
|------|------|------|---------|--------|---------|
| G10 复合材料粉末 | 3.00 g（约1.20g聚合物，40%） | 待回收原料 | explicit | 0.98 | "3.00g G10粉末" |
| 干燥二氯甲烷 (DCM) | 10 mL（悬浮）+10 mL（BCL3载体） | 溶剂 | explicit | 0.98 | "10mL干燥DCM" |
| 1 M BCl3 in 干燥DCM | 10 mL (1.17 g, 10.00 mmol) | 卤化硼试剂 | explicit | 0.98 | "10mL ... 1M BCl3溶液" |
| 冰水 | 200 mL | 淬灭/萃取 | explicit | 0.98 | "倒入200mL冰水中" |
| 氯化钙 | 适量 | 干燥剂 | explicit | 0.97 | "用氯化钙干燥" |
| 丙酮/甲醇 (1:1) | 3x30 mL | 洗涤 | explicit | 0.97 | "丙酮/甲醇1:1的混合物洗涤(3x30mL)" |
| 乙酸乙酯 | 5x50 mL | 洗涤 | explicit | 0.97 | "乙酸乙酯(5x50mL)洗涤" |
| 乙醚 | 30 mL（再过5 mL洗涤） | 沉淀/洗涤 | explicit | 0.97 | "加入30mL乙醚" |

> **替代卤化硼**: 实施例7/8 用 BBr3（2.68 g/10.70 mmol；0.67 g/2.67 mmol）；实施例9 用 BCl3 回收碳纤维（CRP）。

---

## 2. 设备清单

| 设备 | 用途 | 关键参数要求 | 对应步骤 |
|------|------|------------|---------|
| 100 mL 玻璃压力容器 | 一锅反应（密闭） | 耐压、耐DCM | S01-S05 |
| 加热磁力搅拌器 | 搅拌 + 加热60℃ | 温控 | S03-S04 |
| 分液漏斗 | DCM 萃取 | — | S06 |
| 旋转蒸发仪 | 真空除溶剂 | 可用真空 | S07 |
| 通风橱 | 安全防护 | DCM/BCl3/HCl | 全流程 |
| 分析天平 | 称量 | 精度0.001 g | S01 |

---

## 3. 实验步骤

### S01: 投料（G10 置于玻璃压力容器）

**操作**: 将 3.00 g G10 粉末（含约1.20 g聚合物，40%）置于 100 mL 玻璃压力容器中，加入 10 mL 干燥 DCM 悬浮。

| 参数 | 值 | 单位 | 证据类型 | 置信度 |
|------|-----|------|---------|--------|
| G10 | 3.00 | g | explicit | 0.98 |
| 干燥DCM | 10 | mL | explicit | 0.98 |
| 容器 | 100 mL 玻璃压力容器 | — | explicit | 0.98 |

### S02: 加入 BCl3

**操作**: 加入 10 mL 1M BCl3 （干燥DCM）溶液。
- BCl3 用量：1.17 g / 10.00 mmol | explicit | 0.98
> **安全警告**: BCl3 遇水/潮气会释放强刺激性 HCl，务必在干燥/惰性条件下操作和转移，通风橱内进行。

### S03: 室温搅拌

- 室温搅拌 24 h | explicit | 0.98
- 搅拌速度 **[缺失]** | medium，需确认

### S04: 55-60℃ 密闭加热

| 参数 | 值 | 单位 | 证据类型 | 置信度 |
|------|-----|------|---------|--------|
| 温度 | 55-60 | ℃ | explicit | 0.98 |
| 时间 | 68 | h | explicit | 0.98 |
| 密闭 | 是（玻璃压力容器） | — | explicit | 0.98 |
| 升温速率 | **[缺失]** | ℃/min | medium，需确认 |
> **安全警告**: 密闭容器 + 挥发性DCM（沸点约40℃）在60℃下，内部压力显著升高。必须确认压力容器耐压等级，装液量不宜过高。

### S05: 冷却

**操作**: 冷却至室温。

### S06: 淬灭 + 萃取

**操作**: 将冷却的反应液倒入 200 mL 冰水，用 DCM 萃取 5x50 mL。
> **安全警告**: BCl3 遇冰水释放强烈腐蚀性的 HCl 气体并伴随放热/起泡，须在通风橱内缓慢倒入，佩戴耐酸手套和护目镜。

### S07: 干燥 + 真空除溶剂

**操作**: 合并有机层用氯化钙干燥，真空除去溶剂得 **VZ-G10-4-1**（775 mg，深色黏性油）。
> 该产物为 BPA + 苯酚 + 1,3-二氯-2-丙醇的混合物（实测转化率83%）。
> 真空蒸发温度 **[缺失]** | medium，需确认。

### S08: 纤维回收

**操作**: 用甲醇、水、丙酮洗涤残余物并真空干燥，回收玻璃纤维 **约1920 mg**。
> 实测有机转化率 = (775+220)/1200 ≈ 83%。

---

## 4. 关键控制点

| 编号 | 控制点 | 步骤 | 要求 | 状态 |
|------|--------|------|------|------|
| CCP-01 | 密闭压力反应 | S04 | 55-60℃, 68h 密闭 | 通过(升温需确认) |
| CCP-02 | 淬灭安全 | S06 | 冰水缓慢倒入,HCl管控 | 通过 |
| CCP-03 | 纤维/产物分离 | S07-S08 | DCM萃取+洗涤 | 通过 |
| CCP-04 | 卤化硼选择 | S02 | BCl3(标准)或BBr3(替代) | 需确认目标体系 |

---

## 5. 人工确认点

| 编号 | 确认项 | 步骤 | 问题描述 | 阻止执行 |
|------|--------|------|---------|---------|
| CONF-01 | 搅拌速度 | S03,S04 | 未给 rpm | 否 |
| CONF-02 | 升温速率 | S04 | 室温→55-60℃速率未给 | 否 |
| CONF-03 | 真空蒸发温度 | S07 | 未给 | 否 |
| CONF-04 | 洗涤体积 | S08 | 未给 | 否 |
| CONF-05 | 卤化硼/原料选择 | S02 | BCl3(实施例3/5/6/9)或BBr3(实施例7/8)、玻璃/碳纤维 | 否 |
| CONF-06 | 压力容器耐压等级 | S04 | 密闭加热需确认耐压 | 否 |

---

## 6. 缺失参数汇总

| 步骤 | 缺失字段 | 风险等级 | 阻止执行 |
|------|---------|---------|---------|
| S03 | 搅拌速度 | medium | 否 |
| S04 | 搅拌速度 + 升温速率 | medium | 否 |
| S07 | 真空蒸发温度 | medium | 否 |
| S08 | 洗涤体积 | low | 否 |

> **结论**: 无 high 风险阻塞项。主要需确认为搅拌/升温/蒸发温度以及密闭压力容器的耐压等级。协议状态为 **needs_review**。

File: skills/matflow-compiler/examples/cui_kessler_2012_sop.md
# 标准操作程序 (SOP)
## 玻璃纤维增强ROMP生物可再生聚合物复合材料——硅烷偶联剂界面增强

> **协议状态: 阻止执行 (blocked)**
> 本协议包含4个阻塞性缺失参数和多个安全警告，不可直接执行。
> 请先补充缺失参数并确认安全事项后再执行。
>
> **协议ID**: MF-REAL-001
> **来源文献**: Cui, H. & Kessler, M.R. "Glass fiber reinforced ROMP-based bio-renewable polymers: Enhancement of the interface with silane coupling agents", *Composites Science and Technology* 72 (2012) 1264-1272.
> **DOI**: 10.1016/j.compscitech.2012.04.013

---

## 1. 配方表

### 1.1 树脂配方 (80g 批次)

| 试剂 | 用量 | 比例 | 证据类型 | 原文引用 |
|------|------|------|---------|---------|
| DCPD (双环戊二烯) | 56 g | 70 wt% | explicit | "a composition of 30 wt.% Dilulin and 70 wt.% DCPD" |
| Dilulin (改性亚麻籽油) | 24 g | 30 wt% | explicit | "a composition of 30 wt.% Dilulin and 70 wt.% DCPD" |
| 2nd gen. Grubbs催化剂 | 100 mg | 0.125 wt% | explicit | "100 mg (0.125 wt.%) recrystallized 2nd generation Grubbs' catalyst" |
| 树脂总量 | 80 g | 100% | explicit | "Resin was prepared on an 80 g scale" |

> **注**: DCPD和Dilulin的具体质量为derived值，由80g总量和wt%比例计算得出：DCPD = 80g x 70% = 56g; Dilulin = 80g x 30% = 24g。

### 1.2 硅烷表面改性溶液配方

| 试剂 | 用量 | 浓度 | 证据类型 | 原文引用 |
|------|------|------|---------|---------|
| 硅烷 (MCS 或 TCS) | **[缺失]** | 2% v/v | explicit (浓度) | "a silane concentration of 2% v/v" |
| 吡啶 (Pyridine) | **[缺失]** | — | explicit (存在) | "Silane (MCS or TCS) and pyridine were mixed in dried THF" |
| THF (干燥) | 按需配制 | — | explicit | "mixed in dried THF" |

> **阻止执行**: 吡啶用量未在原文中给出。吡啶作为碱用于中和硅烷反应产生的HCl，其用量直接影响反应效率。

### 1.3 THF干燥试剂

| 试剂 | 用量 | 证据类型 | 原文引用 |
|------|------|---------|---------|
| 二苯甲酮 (Benzophenone) | **[缺失]** | explicit (存在) | "refluxing with benzophenone and sodium" |
| 金属钠 (Sodium) | **[缺失]** | explicit (存在) | "refluxing with benzophenone and sodium" |

### 1.4 催化剂重结晶试剂

| 试剂 | 用量 | 证据类型 | 原文引用 |
|------|------|---------|---------|
| 苯 (Benzene) | **[缺失]** | explicit (存在) | "freeze-drying from benzene [23]" |

> **阻止执行**: 催化剂重结晶的详细条件（温度、时间、真空度、苯用量）在参考文献[23]中，原文未提供。

### 1.5 玻璃纤维材料

| 材料 | 规格 | 供应商 | 证据类型 | 原文引用 |
|------|------|--------|---------|---------|
| 单向玻璃纤维 | — | Pella Company | explicit | "unidirectional glass fiber" |
| 平纹编织玻璃布 | 3.2 oz/sq yd | Pella Company | explicit | "plain weave glass fabric (3.2 oz/sq yd)" |

### 1.6 四种纤维处理条件

| 编号 | 处理类型 | 描述 | 用途 |
|------|---------|------|------|
| F1 | Untreated | 原始商业纤维（含sizing） | 对照组 |
| F2 | Heat-cleaned | 450C热清洗去除sizing | 对照组 |
| F3 | MCS-treated | 热清洗后MCS硅烷改性 | 实验组 |
| F4 | TCS-treated | 热清洗后TCS硅烷改性 | 实验组 |

---

## 2. 设备清单

| 设备 | 用途 | 关键参数要求 | 对应步骤 |
|------|------|------------|---------|
| 高温马弗炉 | 玻璃纤维热清洗 | 最高温度 >= 450C | S01 |
| 回流装置（含冷凝管） | THF干燥蒸馏 | 加热+冷凝+磁力搅拌 | S02 |
| 冷冻干燥机 | Grubbs催化剂重结晶 | 真空+低温冷阱 | S03 |
| 反应瓶+回流冷凝管 | 硅烷表面改性 | 90C回流48h | S04, S05 |
| 烘箱 | 纤维干燥 | 110C, 对流 | S06 |
| 分析天平 | 树脂称量 | 精度 >= 0.001g | S07 |
| 模具 | 手工铺层 | 尺寸适配20层玻璃布 | S08 |
| 热压机 | 预固化 | 65C + 689 kPa | S09 |
| 对流烘箱 | 后固化 | 150C | S10 |
| 通风橱 | 安全防护 | 所有涉及挥发性试剂的操作 | S02-S06 |

---

## 3. 实验步骤

### S01: 玻璃纤维热清洗

**操作**: 将商业玻璃纤维（单向纤维和平纹编织布）放入高温马弗炉中，在450C下加热3小时，去除原有sizing层和杂质。

| 参数 | 值 | 单位 | 证据类型 | 置信度 | 来源 |
|------|-----|------|---------|--------|------|
| 温度 | 450 | C | explicit | 0.98 | "heat-cleaned at 450 C for 3 h" |
| 时间 | 3 | h | explicit | 0.98 | "heat-cleaned at 450 C for 3 h" |
| 气氛 | air | — | inferred | 0.70 | 热清洗通常在空气中进行 |
| 升温速率 | **[缺失]** | C/min | — | — | 原文未给出 |

> **关键控制点**: 确保马弗炉温度稳定在450C；升温速率缺失需人工确认。
> **安全提示**: 450C高温操作，需耐高温手套和防烫保护。

---

### S02: THF干燥处理 [阻止执行]

**操作**: 将THF与二苯甲酮和金属钠混合，在回流条件下干燥蒸馏。

| 参数 | 值 | 单位 | 证据类型 | 置信度 | 来源 |
|------|-----|------|---------|--------|------|
| 温度 | ~66 | C | inferred | 0.70 | THF沸点66C，回流温度推断 |
| 时间 | **[缺失]** | h | — | — | 原文未给出干燥时间 |
| 搅拌速度 | **[缺失]** | rpm | — | — | 原文未给出 |
| 气氛 | **[缺失]** | — | — | — | 原文未给出 |

> **阻止执行**: THF干燥持续时间未在原文中给出。THF回流干燥通常需要持续至二苯甲酮酮自由基（蓝色）稳定存在，但具体时间需人工确认。
>
> **安全警告**:
> - THF极度易燃（闪点-14C），加热必须使用回流冷凝管
> - 金属钠遇水剧烈反应，所有器皿必须完全干燥
> - 必须在通风橱内操作
> - 钠残余物需用异丙醇/乙醇安全淬灭

---

### S03: Grubbs催化剂重结晶 [阻止执行]

**操作**: 将第二代Grubbs催化剂从苯中冷冻干燥重结晶，以改善其在树脂中的溶解性。

| 参数 | 值 | 单位 | 证据类型 | 置信度 | 来源 |
|------|-----|------|---------|--------|------|
| 方法 | freeze-drying | — | explicit | 0.90 | "recrystallized by freeze-drying from benzene [23]" |
| 溶剂 | 苯 | — | explicit | 0.95 | "freeze-drying from benzene" |
| 温度 | **[缺失]** | C | — | — | 详细条件在参考文献[23]中 |
| 时间 | **[缺失]** | h | — | — | 详细条件在参考文献[23]中 |
| 真空度 | **[缺失]** | Pa | — | — | 详细条件在参考文献[23]中 |
| 气氛 | **[缺失]** | — | — | — | 详细条件在参考文献[23]中 |
| 苯用量 | **[缺失]** | mL | — | — | 详细条件在参考文献[23]中 |

> **阻止执行**: 催化剂重结晶的关键参数（温度、时间、真空度、气氛、苯用量）均未在原文中给出，详细条件在参考文献[23]中。需获取参考文献[23]或联系作者确认。
>
> **安全警告**:
> - 苯为IARC 1类致癌物，必须在通风橱内操作，佩戴适当PPE
> - Grubbs催化剂对水分和氧气敏感，需惰性气氛保护
> - 考虑使用甲苯替代苯以降低致癌风险

---

### S04: 硅烷溶液配制 [阻止执行]

**操作**: 将硅烷（MCS或TCS）和吡啶混合在干燥THF中，配制2% v/v硅烷浓度的溶液。

| 参数 | 值 | 单位 | 证据类型 | 置信度 | 来源 |
|------|-----|------|---------|--------|------|
| 硅烷浓度 | 2 | % v/v | explicit | 0.97 | "a silane concentration of 2% v/v" |
| 吡啶用量 | **[缺失]** | mL | — | — | 原文未给出吡啶用量 |
| 混合温度 | **[缺失]** | C | — | — | 原文未给出 |
| 混合时间 | **[缺失]** | min | — | — | 原文未给出 |
| 搅拌速度 | **[缺失]** | rpm | — | — | 原文未给出 |
| 气氛 | **[缺失]** | — | — | — | 原文未给出 |

> **阻止执行**: 吡啶用量未在原文中给出。吡啶作为碱用于中和氯硅烷与玻璃纤维表面羟基反应产生的HCl，其用量直接影响反应效率。
>
> **安全警告**:
> - MCS和TCS为氯硅烷，对水分敏感，遇水产生HCl
> - 吡啶有毒且易燃
> - 建议在惰性气氛（N2/Ar）下操作

---

### S05: 玻璃纤维表面改性

**操作**: 将热清洗后的玻璃纤维加入硅烷溶液中，在回流条件下90C反应48小时。

| 参数 | 值 | 单位 | 证据类型 | 置信度 | 来源 |
|------|-----|------|---------|--------|------|
| 温度 | 90 | C | explicit | 0.98 | "under reflux conditions at 90 C for 48 h" |
| 时间 | 48 | h | explicit | 0.98 | "under reflux conditions at 90 C for 48 h" |
| 搅拌速度 | **[缺失]** | rpm | — | — | 原文未给出 |
| 气氛 | **[缺失]** | — | — | — | 原文未给出 |
| 升温速率 | **[缺失]** | C/min | — | — | 原文未给出 |

> **关键控制点**: 90C回流48小时为长时间加热操作；THF沸点66C，90C回流需确保冷凝管有效工作。
>
> **安全警告**:
> - THF极度易燃，48小时回流需无人值守安全协议
> - 确保冷凝水持续供应，防止溶剂蒸气逸出
> - 通风橱内操作

---

### S06: 纤维清洗干燥

**操作**: 反应结束后，用THF充分清洗玻璃布，然后在烘箱中110C干燥10小时。

| 参数 | 值 | 单位 | 证据类型 | 置信度 | 来源 |
|------|-----|------|---------|--------|------|
| 清洗溶剂 | THF | — | explicit | 0.97 | "rinsed thoroughly with THF" |
| 清洗次数 | **[缺失]** | 次 | — | — | "thoroughly"但未给出具体次数 |
| 干燥温度 | 110 | C | explicit | 0.97 | "dried in an oven at 110 C for 10 h" |
| 干燥时间 | 10 | h | explicit | 0.97 | "dried in an oven at 110 C for 10 h" |
| 气氛 | air | — | inferred | 0.70 | 对流烘箱，推断为空气气氛 |

> **关键控制点**: THF清洗需在通风橱内进行；烘箱干燥前需确保纤维上残留THF已尽量沥干，防止烘箱内形成可燃气氛。

---

### S07: 树脂配制 [阻止执行]

**操作**: 将Dilulin和DCPD混合均匀后，加入100mg重结晶Grubbs催化剂并搅拌均匀。

| 参数 | 值 | 单位 | 证据类型 | 置信度 | 来源 |
|------|-----|------|---------|--------|------|
| Dilulin | 24 | g | derived | 0.98 | 80g x 30% = 24g |
| DCPD | 56 | g | derived | 0.98 | 80g x 70% = 56g |
| 催化剂 | 100 | mg | explicit | 0.98 | "100 mg (0.125 wt.%)" |
| 树脂总量 | 80 | g | explicit | 0.98 | "80 g scale" |
| 混合温度 | **[缺失]** | C | — | — | 原文仅写"mixed well"，未给温度 |
| 混合时间 | **[缺失]** | min | — | — | 原文仅写"mixed well"，未给时间 |
| 搅拌速度 | **[缺失]** | rpm | — | — | 原文仅写"stirred evenly" |
| 气氛 | **[缺失]** | — | — | — | 原文未给出 |

> **阻止执行**: 树脂混合的温度和时间未明确给出。ROMP反应为放热反应，催化剂加入后即开始聚合，混合条件（温度、时间）直接影响树脂适用期（pot life）和最终固化程度。
>
> **安全警告**:
> - Grubbs催化剂对水分和氧气敏感
> - ROMP反应放热，需控制混合温度防止过早凝胶化
> - 建议在惰性气氛下操作

---

### S08: 手工铺层

**操作**: 将20层玻璃布逐层放入模具中，每层加入树脂浸润。

| 参数 | 值 | 单位 | 证据类型 | 置信度 | 来源 |
|------|-----|------|---------|--------|------|
| 玻璃布层数 | 20 | 层 | explicit | 0.97 | "Twenty plies glass fabric" |
| 方法 | hand-layup | — | explicit | 0.97 | "hand-layup method" |
| 目标纤维含量 | 50 | wt% | explicit | 0.97 | "nominal weight fraction of glass fiber of 50%" |
| 铺层温度 | **[缺失]** | C | — | — | 原文未给出 |
| 铺层时间 | **[缺失]** | min | — | — | 取决于操作者技能和树脂适用期 |

> **关键控制点**: 需在树脂适用期（pot life）内完成铺层；每层需充分浸润，避免气泡和干斑。

---

### S09: 热压预固化

**操作**: 将模具放在热压机上，在65C和689 kPa下预固化1小时。

| 参数 | 值 | 单位 | 证据类型 | 置信度 | 来源 |
|------|-----|------|---------|--------|------|
| 温度 | 65 | C | explicit | 0.98 | "pre-cured on a hot press at 65 C" |
| 压力 | 689 | kPa | explicit | 0.98 | "689 kPa for 1 h" |
| 时间 | 1 | h | explicit | 0.98 | "for 1 h" |
| 升温速率 | **[缺失]** | C/min | — | — | 原文未给出 |
| 升压速率 | **[缺失]** | kPa/min | — | — | 原文未给出 |

> **关键控制点**: 689 kPa = 0.689 MPa ≈ 100 psi；需热压机具备温度和压力同步控制能力。
> **安全提示**: 压力超过0.5 MPa，属高压操作，需确认压力容器认证和泄压装置。

---

### S10: 后固化

**操作**: 将预固化后的复合材料放入对流烘箱中，在150C下后固化3小时。

| 参数 | 值 | 单位 | 证据类型 | 置信度 | 来源 |
|------|-----|------|---------|--------|------|
| 温度 | 150 | C | explicit | 0.98 | "post-cure at 150 C for 3 h" |
| 时间 | 3 | h | explicit | 0.98 | "for 3 h in a convection oven" |
| 气氛 | air | — | inferred | 0.70 | 对流烘箱，推断为空气气氛 |
| 升温速率 | **[缺失]** | C/min | — | — | 原文未给出 |

> **关键控制点**: 从65C（预固化）到150C（后固化）温度变化85C，升温速率缺失需人工确认以防止热应力开裂。

---

## 4. 关键控制点

| 编号 | 控制点 | 步骤 | 要求 | 状态 |
|------|--------|------|------|------|
| CCP-01 | 热清洗温度 | S01 | 450C稳定3h | 通过 |
| CCP-02 | THF干燥程度 | S02 | 二苯甲酮酮自由基（蓝色）稳定存在 | **阻止** - 时间未给出 |
| CCP-03 | 催化剂纯度 | S03 | 重结晶后溶解性改善 | **阻止** - 条件在文献[23]中 |
| CCP-04 | 硅烷浓度 | S04 | 2% v/v | 通过 |
| CCP-05 | 吡啶用量 | S04 | 足够中和HCl | **阻止** - 用量未给出 |
| CCP-06 | 表面改性温度/时间 | S05 | 90C回流48h | 通过 |
| CCP-07 | 纤维干燥 | S06 | 110C, 10h | 通过 |
| CCP-08 | 树脂混合均匀性 | S07 | Dilulin/DCPD/催化剂混合均匀 | **阻止** - 条件未明确 |
| CCP-09 | 铺层浸润 | S08 | 20层，每层充分浸润 | 通过 |
| CCP-10 | 预固化条件 | S09 | 65C, 689 kPa, 1h | 通过 |
| CCP-11 | 后固化条件 | S10 | 150C, 3h | 通过 |

---

## 5. 注意事项

### 5.1 化学品安全

1. **苯** (S03): IARC 1类致癌物。必须在通风橱内操作，佩戴防毒面具、丁腈手套和护目镜。考虑使用甲苯替代。
2. **金属钠** (S02): 遇水剧烈反应产生氢气，有爆炸风险。所有器皿必须完全干燥。残余钠需用异丙醇缓慢淬灭。
3. **THF** (S02, S04, S05, S06): 极度易燃（闪点-14C），可能产生过氧化物。加热必须使用回流冷凝管。使用前需检测过氧化物含量。
4. **氯硅烷 (MCS/TCS)** (S04, S05): 对水分敏感，遇水产生HCl气体。必须在干燥环境或惰性气氛下操作。
5. **吡啶** (S04): 有毒且易燃（闪点20C），有强烈刺激性气味。必须在通风橱内操作。
6. **Grubbs催化剂** (S03, S07): 对水分和氧气敏感，需在惰性气氛（手套箱）中操作和储存。

### 5.2 设备安全

1. **高温马弗炉** (S01): 450C高温操作，需耐高温手套，周围无易燃物品。
2. **回流装置** (S02, S05): 确保冷凝水管路畅通，冷却水持续供应。S05为48小时长时间回流，需安排定期检查。
3. **热压机** (S09): 689 kPa压力操作，需确认压力容器认证和泄压装置。
4. **对流烘箱** (S10): 150C操作，确保烘箱温度控制准确。

### 5.3 工艺安全

1. **ROMP反应放热** (S07): Grubbs催化剂加入后ROMP反应立即开始并放热。混合温度和时间直接影响树脂适用期。需在适用期内完成铺层（S08）。
2. **长时间无人值守** (S05): 48小时回流反应需安排定期检查，确保冷凝水供应和温度稳定。
3. **THF过氧化物** (S02, S04, S05): 长时间存放的THF可能产生过氧化物，使用前需检测。

---

## 6. 人工确认点

| 编号 | 确认项 | 步骤 | 问题描述 | 阻止执行 |
|------|--------|------|---------|---------|
| CONF-01 | THF干燥时间 | S02 | 原文未给出THF回流干燥的持续时间。请确认干燥时间（通常12-24h，以二苯甲酮酮自由基蓝色稳定为标志）。 | 是 |
| CONF-02 | 催化剂重结晶条件 | S03 | 原文引用参考文献[23]但未给出详细条件。请获取文献[23]或联系作者确认冷冻干燥的温度、时间、真空度和气氛。 | 是 |
| CONF-03 | 吡啶用量 | S04 | 原文未给出吡啶的具体用量。请确认吡啶用量（通常为等摩尔或过量于硅烷）。 | 是 |
| CONF-04 | 树脂混合条件 | S07 | 原文仅写"mixed well"和"stirred evenly"，未给出混合温度和时间。请确认混合温度（通常室温）和时间。 | 是 |
| CONF-05 | 搅拌速度 | S02,S04,S05,S07 | 多个步骤未指定搅拌速度。请确认各步骤的搅拌速度。 | 否 |
| CONF-06 | 升温速率 | S01,S05,S09,S10 | 多个加热步骤未指定升温速率。请确认各步骤的升温速率。 | 否 |
| CONF-07 | 惰性气氛 | S02,S03,S04,S05,S07 | 多个步骤涉及水敏/氧敏试剂但未指定气氛。请确认是否需要惰性气氛保护。 | 否 |
| CONF-08 | THF清洗次数 | S06 | 原文写"thoroughly"但未给出具体次数。请确认清洗次数。 | 否 |
| CONF-09 | 铺层温度和时间 | S08 | 原文未给出铺层操作的温度和时间。请确认。 | 否 |
| CONF-10 | 热压升压速率 | S09 | 原文未给出压力施加速率。请确认。 | 否 |

---

## 7. 缺失参数汇总

| 步骤 | 缺失字段 | 风险等级 | 阻止执行 | 状态 |
|------|---------|---------|---------|------|
| S01 | 升温速率 | medium | 否 | 需确认 |
| S02 | 干燥时间 | **high** | **是** | **blocked** |
| S02 | 搅拌速度 | medium | 否 | 需确认 |
| S02 | 气氛 | medium | 否 | 需确认 |
| S03 | 温度 | **high** | **是** | **blocked** |
| S03 | 时间 | **high** | **是** | **blocked** |
| S03 | 真空度 | **high** | **是** | **blocked** |
| S03 | 气氛 | **high** | **是** | **blocked** |
| S03 | 苯用量 | medium | 否 | 需确认 |
| S04 | 吡啶用量 | **high** | **是** | **blocked** |
| S04 | 混合温度 | medium | 否 | 需确认 |
| S04 | 混合时间 | medium | 否 | 需确认 |
| S04 | 搅拌速度 | medium | 否 | 需确认 |
| S04 | 气氛 | medium | 否 | 需确认 |
| S05 | 搅拌速度 | medium | 否 | 需确认 |
| S05 | 气氛 | medium | 否 | 需确认 |
| S05 | 升温速率 | low | 否 | — |
| S06 | 清洗次数 | medium | 否 | 需确认 |
| S06 | THF用量 | low | 否 | — |
| S06 | 升温速率 | low | 否 | — |
| S07 | 混合温度 | **high** | **是** | **blocked** |
| S07 | 混合时间 | **high** | **是** | **blocked** |
| S07 | 搅拌速度 | medium | 否 | 需确认 |
| S07 | 气氛 | medium | 否 | 需确认 |
| S08 | 铺层温度 | medium | 否 | 需确认 |
| S08 | 铺层时间 | medium | 否 | 需确认 |
| S08 | 每层树脂量 | low | 否 | — |
| S09 | 升温速率 | medium | 否 | 需确认 |
| S09 | 升压速率 | medium | 否 | 需确认 |
| S10 | 升温速率 | medium | 否 | 需确认 |

> **结论**: 本协议因4个阻塞性缺失参数（THF干燥时间、催化剂重结晶条件、吡啶用量、树脂混合条件）和多个安全警告，当前状态为 **阻止执行 (blocked)**。请补充上述缺失参数并确认安全事项后重新编译。

File: skills/matflow-compiler/examples/k80_tds_sop.md
# 标准操作程序 (SOP)
## Trigonox K-80 不饱和聚酯/乙烯基树脂固化处理

> **协议状态: 需人工确认 (needs_review)**
> 本协议基于产品 TDS 编译。包含多个中低风险缺失参数（树脂类型体积、促进剂型号用量、搅拌/环境条件等），无致命缺失。
> 信息类型标识: **[E]**=explicit(原表格值), **[D]**=derived(推算), **[I]**=inferred(推断)。
>
> **协议ID**: MF-T-001
> **来源**: Trigonox K-80 技术数据表 (TDS)
> **置信度**: 0.78

---

## 1. 配方表

| 试剂 | 用量 | 角色 | 证据类型 | 置信度 |
|------|------|------|---------|--------|
| 不饱和聚酯/乙烯基酯树脂 | 100 份 | 基体 | [E] | 0.85 |
| Trigonox K-80 | 1-3 phr (典型 2) | 固化引发剂 | [E] | 0.95 |
| 钴促进剂 (如 NL-49P) | 见分支 (vs例 0.25-2 phr) | 促进剂(长凝胶) | [E] | 0.85 |
| 钒促进剂 (如 Accelerator VN-2) | 例 1 phr | 促进剂(快固化) | [E] | 0.85 |
| (可加速剂) 丙酮酸 | 未定量 | 加速 (用于钒体系) | [E] | 0.7 |

**K-80 关键物性** ([E]): CAS 80-15-9; 含量 80-85%; 密度 1.06 g/cm³(20℃); 粘度 10.4 mPa·s(20℃); 色度 450 Pt-Co; 最高贮存温度 40℃; 最低 -30℃(防结晶); SADT 75℃; 保质期 6 个月; UN3109, F 类过氧化物。分解产物: 苯乙酮/甲烷/2-苯基异丙醇。

---

## 2. 设备清单

| 设备 | 用途 | 关键要求 | 步骤 |
|------|------|---------|------|
| 电子秤/计量泵 | 精确称量 | 树脂与 K-80 份量 | S01 |
| 低速搅拌器 | 混合 | 树脂+促进剂 | S03 |
| 固化烘箱 | 50℃固化 | 控温 | S05 |
| 凝胶时间/温度记录 | 监控 | 峰温测量 | S04-S05 |
| Barcol 硬度计 | 固化度检验 | — | S06 |
| 通风设备 | 苯乙烯挥发 | 需排风 | 全流程 |

---

## 3. 实验步骤

### S01: 确定配方用量

**操作**: 取不饱和聚酯/乙烯基酯树脂 100 份，加入 K-80 固化剂 1-3 phr（典型 2 phr）。

| 参数 | 值 | 单位 | 类型 | 置信度 |
|------|-----|------|------|--------|
| K-80 用量 | 1-3 | phr | [E] | 0.95 |
| 树脂用量 | 100 | 份 | [E] | 0.85 |
| 温度 | 20 (室温) | ℃ | [I] | 0.85 |
| 树脂种类/牌号 | **[缺失]** | — | — | — |
| 搅拌转速 | **[缺失]** | rpm | — | — |

> **安全警告**: K-80 为有机过氧化物（SADT 75℃），避开热源火源，按 1-3 phr 配比不可超量。操作环境干燥通风。

---

### S02: 选择促进剂体系

**操作**: 根据工艺选择促进剂。钴促进剂→室温凝胶长，适合大型件/长丝缠绕；钒促进剂→室温凝胶短、固化快，可加丙酮酸加速。

| 参数 | 值 | 单位 | 证据类型 | 置信度 |
|------|-----|------|---------|--------|
| 促进剂类型 | 钴 或 钒 | — | [E] | 0.9 |
| 具体型号 | 例 VN-2/NL-49P | — | [E](示例) | 0.85 |
| 促进剂用量 | 见配方分支 | phr | **[缺失]**通量 | — |

> **信息约束**: TDS 给出钴/钒并用行为与配方示例，但未固化通用用量。需结合具体产品确认。

---

### S03: 混合（配方例1）

**操作**: 乙烯基树脂 100 份 + K-80 2 份 + Accelerator VN-2 1 份，20℃ 下混合，凝胶约 12 min。

| 参数 | 值 | 单位 | 类型 | 置信度 |
|------|-----|------|------|--------|
| K-80 | 2 | phr | [E] | 0.95 |
| VN-2 | 1 | phr | [E] | 0.95 |
| 温度 | 20 | ℃ | [E] | 0.95 |
| 凝胶时间 | 12 | min | [E] | 0.95 |
| 搅拌转速 | **[缺失]** | rpm | — | — |

> **关键控制点**: 20℃ 凝胶时间约 12 min 即操作窗口上限。凝胶后需在窗口内完成施加。

---

### S04: 施加与凝胶

**操作**: 在操作窗口内施加/浸渍并使树脂凝胶。温度影响关键：≥35℃ 才能获得足够快的凝胶速度。

| 参数 | 值 | 单位 | 类型 | 置信度 |
|------|-----|------|------|--------|
| 快速凝胶温度 | ≥35 | ℃ | [E] | 0.9 |
| 环境温度 | **[按工艺选]** | ℃ | [I] | 0.8 |

---

### S05: 固化（2mm 层压板实例）

**操作**: 50℃ 固化。配方: K-80 2 phr + NL-49P（钴） 0.25 phr。20℃ 凝胶 330 min；50℃ 固化凝胶 62 min、达峰 118 min、峰温 117℃。

| 参数 | 值 | 单位 | 类型 | 置信度 |
|------|-----|------|------|--------|
| 固化温度 | 50 | ℃ | [E] | 0.95 |
| K-80 | 2 | phr | [E] | 0.95 |
| NL-49P | 0.25 | phr | [E] | 0.95 |
| 20℃ 凝胶 | 330 | min | [E] | 0.95 |
| 50℃ 凝胶 | 62 | min | [E] | 0.95 |
| 达峰时间 | 118 | min | [E] | 0.95 |
| 峰温 | 117 | ℃ | [E] | 0.95 |
| 升温速率 | **[缺失]** | ℃/min | — | — |

> **安全警告**: 峰温 117℃ 为放热峰值。厚截面蓄热显著升高，局部过热甚至自燃风险。需控温防超放热。分解产物含甲烷，固化需通风远离火源。

---

### S06: 固化检验

| 参数 | 值 | 单位 | 类型 | 置信度 |
|------|-----|------|------|--------|
| Barcol 硬度(示例) | 50 | Barcol | [E] | 0.9 |
| 验收阈值 | **[按制品]** | Barcol | [I] | 0.8 |

---

## 4. 关键控制点

| 编号 | 控制点 | 要求 | 状态 |
|------|--------|------|------|
| CCP-01 | K-80 用量 | 1-3 phr 不可超量 | 通过 |
| CCP-02 | 促进剂体系 | 钴/钒按工艺选择 | 待确认 |
| CCP-03 | 凝胶窗口 | 配方例1 12 min | 通过 |
| CCP-04 | 固化温度 | 50℃(2mm板) | 通过 |
| CCP-05 | 峰温控制 | ≤117℃(2mm) 防超温 | 需关注 |

## 5. 安全要点

1. **热过氧化物**: K-80 SADT 75℃，贮存≤40℃/≥-30℃，保质期 6 个月。
2. **可燃分解产物**: 甲烷 + 苯乙酮，固化须通风远离火源。
3. **禁触还原物**: 胺/酸/碱/重金属会引发剧烈分解。
4. **放热失控**: 固化放热峰温可达 117℃(2mm)，控制厚度与温度。
5. **剂量限制**: 必须按 1-3 phr，不可超量。
6. **应急**: 接触用水冲洗，误服/吸入就医；灭火禁用水直接冲击。

## 6. 人工确认点

| 编号 | 确认项 | 步骤 |
|------|--------|------|
| CONF-01 | 树脂类型/体积 | S01 |
| CONF-02 | 搅拌条件 | S01, S03 |
| CONF-03 | 促进剂具体型号与用量 | S02 |
| CONF-04 | 环境/凝胶温度 | S04 |
| CONF-05 | 固化升温速率 | S05 |
| CONF-06 | Barcol 验收阈值 | S06 |

> **结论**: 无致命缺失参数，但存在多个需人工确认项（树脂体系、促进剂用量、工艺温度等）。状态 **needs_review**。确认后升级为 ready。

File: skills/matflow-compiler/examples/sivo560_tds_sop.md
# 标准操作程序 (SOP)
## Dynasylan SIVO 560 硅烷偶联剂水解与玻璃纤维/布处理

> **协议状态: 需人工确认 (needs_review)**
> 本协议基于产品 TDS 编译。核心水解配方明确（1-2%），缺失项为搅拌转速、精确pH范围、涂覆/干燥条件与测量装置细化。
> 信息类型标识: **[E]**=explicit, **[D]**=derived, **[I]**=inferred。
>
> **协议ID**: MF-T-002
> **来源**: Dynasylan SIVO 560 技术数据表 (TDS)
> **置信度**: 0.85

---

## 1. 配方表（水解液）

| 试剂 | 用量 | 角色 | 证据类型 | 置信度 |
|------|------|------|---------|--------|
| 去离子水 | 余量（water basis） | 溶剂 | [E] | 0.98 |
| Dynasylan SIVO 560 | 约 1-2 wt% | 硅烷偶联剂 | [E](半)/[D] | 0.95 |
| （无需酸/催化剂） | — | 催化 | [E] | 0.98 |

**关键物性** ([E]): 无色透明液体; 粘度 ~1 mPa·s(20℃, DIN53015); 不饱和双键含量比标准甲基丙烯酸硅烷高 ~35%; 溶于去离子水无需酸/催化剂; 溶液 pH ~5。

**水解液质控指标** ([E]): 1% 水溶液 20 min 搅拌后表面张力降至 ~40 mN/m; 浊度 ≤3.0 FNU 视为澄清。

---

## 2. 设备清单

| 设备 | 用途 | 关键要求 |
|------|------|---------|
| 低速搅拌器 | 水解液配制 | 可调速 |
| 浊度计 | 澄清度检验 | FNU |
| 表面张力仪 | 表面性能 | DIN53015 |
| 涂覆/浸渍设备 | 玻璃布处理 | — |

---

## 3. 实验步骤

### S01: 配制水解液

**操作**: 在搅拌下将约 1-2%（对水重）的 SIVO 560 缓慢加入去离子水中，搅拌 20-30 min 至硅烷完全水解，溶液变清澈。

| 参数 | 值 | 单位 | 类型 | 置信度 |
|------|-----|------|------|--------|
| SIVO 560 浓度 | 1-2 | wt% | [E]/[D] | 0.95 |
| 搅拌时长 | 20-30 | min | [E] | 0.95 |
| 温度 | 20 (室温) | ℃ | [I] | 0.85 |
| pH | ~5 | — | [E] | 0.98 |
| 搅拌转速 | **[缺失]** | rpm | — | — |
| 精确 pH 范围 | **[缺失]** | — | — | — |

> **关键控制点**: 溶解无需酸/催化剂，硅烷自水解（pH~5）。避免过低/过高 pH，碱 pH 会破坏水解液稳定。
> **安全提示**: SIVO 560 含甲基丙烯酸不饱和键与可水解硅烷，刺激皮肤眼，佩戴手套护目镜。

---

### S02: 检验水解液质量

| 参数 | 值 | 单位 | 类型 | 置信度 |
|------|-----|------|------|--------|
| 表面张力(1%,20min) | ~40 | mN/m | [E] | 0.95 |
| 浊度上限 | ≤3.0 | FNU | [E] | 0.95 |
| 澄清状态 | 清澈 | — | [E] | 0.95 |

> **安全警告**: 水解液变浑浊即视为失效，不可再用，必须废弃并重新配制。

---

### S03: 涂覆玻璃纤维/玻璃布

**操作**: 将澄清水解液涂覆于玻璃纤维/布表面，利用其优良润湿性处理界面，改善电气性能（降介电常数），桥接无机（玻璃）与有机聚合（PPE/马来酰亚胺/聚酰亚胺）。

| 参数 | 值 | 单位 | 类型 | 置信度 |
|------|-----|------|------|--------|
| 涂覆方式 | **[缺失]** | — | — | — |
| 干燥条件 | **[缺失]** | — | — | — |
| 上样量 | **[缺失]** | — | — | — |

> **安全警告**: 玻璃纤维粉尘刺激皮肤呼吸道，佩戴防护并通风。有机树脂体系（PPE/聚酰亚胺）含可燃溶剂，远离火源。

---

### S04: 在有效窗口内使用

| 参数 | 值 | 单位 | 类型 | 置信度 |
|------|-----|------|------|--------|
| 水解液使用时效 | 24 | h | [E] | 0.95 |

> **关键控制点**: 水解液必须在 24h 内用完；超过时效或变浑浊即废弃，需重新配制。

---

## 4. 关键控制点

| 编号 | 控制点 | 要求 |
|------|--------|------|
| CCP-01 | 水解浓度 | 1-2 wt% |
| CCP-02 | pH | ~5, 避免极端 pH |
| CCP-03 | 水解液澄清度 | 浊度≤3.0 FNU |
| CCP-04 | 使用时效 | 24h 内用完 |
| CCP-05 | 浑浊判定 | 变浑浊即失效不可用 |

## 5. 安全要点

1. **水解液时效**: 24h 内用完，超时/浑浊即废。
2. **pH 控制**: pH~5，避免过低/过高 pH 致水解液缩聚失稳。
3. **玻璃纤维粉尘**: 刺激性，防护+通风。
4. **有机树脂可燃**: 树脂体系含可燃溶剂，远离火源。
5. **硅烷刺激**: 甲基丙烯酸不饱和键/硅烷基刺激皮肤，佩戴防护，接触冲洗。

## 6. 人工确认点

| 编号 | 确认项 |
|------|--------|
| CONF-01 | 搅拌转速 |
| CONF-02 | 精确 pH 范围 |
| CONF-03 | 涂覆/干燥条件与上样量 |
| CONF-04 | 表面张力/浊度测量装置 |

> **结论**: 核心水解配方与时效明确，缺失项均非致命。状态 **needs_review**。确认缺失项后升级为 ready。

File: skills/matflow-compiler/examples/wu_2014_sop.md
# 标准操作程序 (SOP)
## NaBH4促进的芳基醚电化学还原裂解——二苯醚电还原制备苯酚与苯

> **协议状态: 需复核 (needs_review)**
> 协议无阻塞性缺失参数，可执行，但存在多处 Medium/Low 风险缺失参数及安全警告，需人工确认后再执行。
>
> **协议ID**: MF-REAL-004
> **来源文献**: Wu, W.-B.; Huang, J.-M. "Electrochemical Cleavage of Aryl Ethers Promoted by Sodium Borohydride", *The Journal of Organic Chemistry* 2014, 79, 10189-10195.
> **DOI**: 10.1021/jo5018537

---

## 1. 配方表

### 1.1 反应配方（单批次）

| 试剂 | 用量 | 比例/浓度 | 证据类型 | 原文引用 |
|------|------|----------|---------|---------|
| 二苯醚 (Diphenyl ether) | 0.5 mmol | — | explicit | "diphenyl ether (0.5 mmol)" |
| 硼氢化钠 (NaBH4) | 1.5 mmol | 3.0 equiv | explicit | "NaBH4 (1.5 mmol)" |
| N-甲基-2-吡咯烷酮 (NMP) | 5 mL | 溶剂 | explicit | "5 mL of NMP" |
| 四氟硼酸钠 (NaBF4) | 0.2 M (约1.0 mmol) | 支持电解质 | explicit | "NaBF4 (0.2 M) electrolyte" |
| n-十四烷 (内标) | 0.5 mmol | GC内标 | explicit | "n-tetradecane (0.5 mmol) was added" |
| 1 M HCl 水溶液 | **[缺失]（至酸性）** | 淬灭剂 | explicit (存在), null (体积) | "1 M HCl" |

### 1.2 后处理试剂

| 试剂 | 用量 | 证据类型 | 原文引用 |
|------|------|---------|---------|
| 冰水 | **[缺失]** | explicit (存在), null (体积) | "poured into ice water" |
| 乙醚 (Diethyl ether) | 3 × 20 mL | explicit | "extracted with diethyl ether (3 × 20 mL)" |
| 无水硫酸钠 (Na2SO4) | **[缺失]** | explicit (存在), null (用量) | "dried over Na2SO4" |

> **注**: 本SOP仅编译"General Procedures for Electrochemical Reductive Cleavage of Aryl Ethers"（实验通法）核心流程。文献中部分底物的预制备（Cu催化偶联、PBr3苄溴化等）不属本协议范畴，未纳入。

---

## 2. 设备清单

| 设备 | 用途 | 关键参数要求 | 对应步骤 |
|------|------|------------|---------|
| 圆底烧瓶单室电化学池（不分隔池） | 反应容器 | 适用于单室电解 | WB-01~WB-06 |
| Pt 箔阳极 | 阳极 | 1 × 1.5 cm2 | WB-04 |
| Pt 网阴极 (52 mesh) | 阴极 | 1 × 1.5 cm2，4片并联 | WB-04 |
| 恒流电源（恒电流仪） | 电解供电 | 30 mA 恒流 | WB-06 |
| 磁力搅拌器 | 溶解/搅拌 | 常规 | WB-02~WB-07 |
| 冰浴 | 0°C 淬灭 | 0°C，冰水 | WB-08, WB-09 |
| 分液漏斗 | 液-液萃取 | 适配 60 mL 乙醚 | WB-10 |
| GC (DB-5 色谱柱) | 定量 | 30 m × 0.25 mm × 0.25 μm | WB-12 |
| GC-MS (EI 70 eV, TG-5MS) | 定性 | 单四极杆 | WB-12 |
| 分析天平 | 称量 | 精度 ≥ 0.001 g | — |
| 通风橱 | 安全防护 | 全部含 NaBH4/NMP/乙醚/HCl 操作 | 全程 |

---

## 3. 实验步骤

### WB-01: 加入二苯醚

**操作**: 在圆底烧瓶电化学池中装入二苯醚（0.5 mmol）。

| 参数 | 值 | 单位 | 证据类型 | 置信度 | 来源 |
|------|-----|------|---------|--------|------|
| 用量 | 0.5 | mmol | explicit | 0.97 | "diphenyl ether (0.5 mmol)" |
| 温度 | ~25 | C | inferred | 0.85 | 室温近似 |
| 气氛 | air | — | derived | 0.85 | "air- and water-tolerable ... under air" |

### WB-02: 加入 NaBH4

**操作**: 加入硼氢化钠（1.5 mmol，3.0 equiv）。NaBH4 为水/湿敏、遇水遇酸放氢，需保持干燥并在通风橱操作。

| 参数 | 值 | 单位 | 证据类型 | 置信度 | 来源 |
|------|-----|------|---------|--------|------|
| NaBH4 用量 | 1.5 | mmol | explicit | 0.97 | "NaBH4 (1.5 mmol)" |
| 当量 | 3.0 | equiv | derived | 0.90 | 3.0 equiv × 0.5 mmol |
| 搅拌速度 | **[缺失]** | rpm | — | — | 原文未给出 |

> **安全警告**: NaBH4 遇水/酸释放可燃氢气；在通风橱内加入，避免明火和火星。

---

### WB-03: 溶解于 NMP/NaBF4

**操作**: 加入含 0.2 M NaBF4 电解质的 NMP (5 mL)，并溶解至均相。

| 参数 | 值 | 单位 | 证据类型 | 置信度 | 来源 |
|------|-----|------|---------|--------|------|
| NMP体积 | 5 | mL | explicit | 0.97 | "5 mL of NMP" |
| NaBF4浓度 | 0.2 | M | explicit | 0.97 | "NaBF4 (0.2 M) electrolyte" |
| 溶解时间 | **[缺失]** | min | — | — | "were dissolved"，未给时间 |
| 搅拌速度 | **[缺失]** | rpm | — | — | 原文未给出 |

> **安全警告**: NMP 疑似生殖毒物、皮肤刺激物，需通风橱和手套。NaBH4 在 MeCN/THF/二氧六环中溶解度差，故选用 NMP。

---

### WB-04: 组装电极

**操作**: 配入 Pt 箔阳极（1 × 1.5 cm2）和 Pt 网阴极（52 mesh，1 × 1.5 cm2，4片并联）。

| 参数 | 值 | 单位 | 证据类型 | 置信度 | 来源 |
|------|-----|------|---------|--------|------|
| 阳极 | Pt 箔 1 × 1.5 | cm2 | explicit | 0.97 | "Pt foil anode (1 × 1.5 cm2)" |
| 阴极 | Pt 网 1 × 1.5 × 4片 | cm2 | explicit | 0.97 | "Pt minigrid cathode ... 4 pieces in parallel" |
| 极间距 | **[缺失]** | — | — | — | 原文未给出 |
| 并联连接 | **[缺失]** | — | — | — | 需保证4片同电位 |

> **关键控制点**: 阴极面积至关重要。仅用单片 Pt 箔作阴极时收率骤降至 20% (Table 1, entry 4)。

---

### WB-05: 电解前混匀

**操作**: 在环境条件下搅拌至均相。此步由"were dissolved"推断，原文未给前置混匀时间。

| 参数 | 值 | 单位 | 证据类型 | 置信度 | 来源 |
|------|-----|------|---------|--------|------|
| 温度 | 25 | C | inferred | 0.85 | 环境温度 |
| 混匀时间 | **[缺失]** | min | inferred | 0.70 | 由"were dissolved"推断 |
| 搅拌速度 | **[缺失]** | rpm | — | — | 原文未给出 |

---

### WB-06: 恒流电解 [主反应步]

**操作**: 单室不分隔池溶液在 30 mA 恒定电流下电解 105 min，环境温度。

| 参数 | 值 | 单位 | 证据类型 | 置信度 | 来源 |
|------|-----|------|---------|--------|------|
| 电流 | 30 | mA | explicit | 0.97 | "constant current (30 mA)" |
| 时间 | 105 | min | explicit | 0.97 | "for 105 min" |
| 温度 | ~25 | C | inferred | 0.85 | "ambient temperature" 近似 |
| 搅拌速度 | **[缺失]** | rpm | — | — | 原文未给出（推荐电解时搅拌） |
| 气氛 | air | — | derived | 0.85 | "in the undivided cell under air" |

> **安全警告**:
> - NaBH4 分解及可能的阴极析氢产生易燃 H2
> - 确保通风橱排风开启、附近无点火源、电解池敞口可自由排气
> - 恒流30 mA；避免阴阳极短路

---

### WB-07: 加入内标

**操作**: 向反应液加入 n-十四烷（0.5 mmol）内标，搅拌 5 min。

| 参数 | 值 | 单位 | 证据类型 | 置信度 | 来源 |
|------|-----|------|---------|--------|------|
| 内标用量 | 0.5 | mmol | explicit | 0.97 | "n-tetradecane (0.5 mmol)" |
| 搅拌时间 | 5 | min | explicit | 0.97 | "stirred for 5 min" |
| 搅拌速度 | **[缺失]** | rpm | — | — | 原文未给出 |

---

### WB-08: 倒入冰水

**操作**: 将反应液倒入冰水中（冰浴保持 0°C）。

| 参数 | 值 | 单位 | 证据类型 | 置信度 | 来源 |
|------|-----|------|---------|--------|------|
| 温度 | 0 | C | explicit | 0.97 | "quenched carefully under 0 C" |
| 冰水量 | **[缺失]** | mL | — | — | 原文未给出（建议 50~100 mL） |

> **安全警告**: 倒入冰水开始 NaBH4 水解产生 H2，缓慢操作、保持低温、通风橱内进行。

---

### WB-09: 1 M HCl 淬灭 [安全关键步]

**操作**: 在 0°C 下用 1 M HCl 水溶液小心淬灭（酸化）。

| 参数 | 值 | 单位 | 证据类型 | 置信度 | 来源 |
|------|-----|------|---------|--------|------|
| 淬灭剂 | 1 M HCl | — | explicit | 0.97 | "quenched ... with aqueous solution of 1 M HCl" |
| 温度 | 0 | C | explicit | 0.97 | "under 0 C" |
| HCl用量 | **[缺失]** | mL | — | — | 加至酸性（pH<2） |
| 添加速率 | 缓慢 | — | explicit | 0.97 | "carefully" |

> **安全警告（CRITICAL）**: 残留 NaBH4 + 盐酸 → 剧烈快速释放 H2，可能喷溅/起火。必须在 0°C、搅拌下极慢加入 1 M HCl；HCl 具腐蚀性，需护目镜、耐酸手套。

---

### WB-10: 乙醚萃取

**操作**: 用乙醚（3 × 20 mL）萃取水相，合并有机相。

| 参数 | 值 | 单位 | 证据类型 | 置信度 | 来源 |
|------|-----|------|---------|--------|------|
| 萃取溶剂 | 乙醚 | — | explicit | 0.97 | "extracted with diethyl ether" |
| 用量 | 3 × 20 | mL | explicit | 0.97 | "3 × 20 mL" |
| 每份萃取时间 | **[缺失]** | min | — | — | 原文未给出 |
| 气氛 | 通风橱 | — | — | — | 原文未给出 |

> **安全警告**: 乙醚极度易燃（闪点约 -45°C），且为过氧化物生成剂。通风橱内操作、避开点火源、旧乙醚需过氧化物测试。

---

### WB-11: 干燥

**操作**: 合并有机相，用无水 Na2SO4 干燥并过滤。

| 参数 | 值 | 单位 | 证据类型 | 置信度 | 来源 |
|------|-----|------|---------|--------|------|
| 干燥剂 | 无水 Na2SO4 | — | explicit | 0.97 | "dried over Na2SO4" |
| 干燥时间 | **[缺失]** | min | — | — | 原文未给出 |
| Na2SO4 用量 | **[缺失]** | g | — | — | 加至不再结块 |

---

### WB-12: GC/GC-MS 分析

**操作**: 将干燥过滤后有机液进行 GC 与 GC-MS 分析，用 n-十四烷内标定量。

| 参数 | 值 | 单位 | 证据类型 | 置信度 | 来源 |
|------|-----|------|---------|--------|------|
| 分析 | GC + GC-MS | — | explicit | 0.97 | "subjected to GC and GC-MS analyses" |
| GC程序 | A or B | — | explicit | 0.90 | "temperature program A or B" |
| 进样量 | **[缺失]** | uL | — | — | 原文未给出 |

> 转化率和收率由 GC 内标积分确定，标准曲线由标准化合物获得；产物通过与标准物保留时间/质谱比对确认。

---

## 4. 关键控制点

| 编号 | 控制点 | 步骤 | 要求 | 状态 |
|------|--------|------|------|------|
| CCP-01 | NaBH4 用量/干燥 | WB-02 | 1.5 mmol，防潮 | 通过 |
| CCP-02 | 溶解完全 | WB-03 | 5 mL NMP + 0.2 M NaBF4 均相 | 需确认（时间缺失） |
| CCP-03 | 阴极面积 | WB-04 | 4片并联，1×1.5 cm2 | 通过 |
| CCP-04 | 电解电流/时间 | WB-06 | 恒流30 mA，105 min | 通过 |
| CCP-05 | 温度（ambient） | WB-06 | ~25 C（inferred） | 需确认 |
| CCP-06 | 淬灭 | WB-09 | 0 °C，HCl缓慢 | 通过（安全关键） |
| CCP-07 | 萃取 | WB-10 | 乙醚 3×20 mL | 通过 |
| CCP-08 | GC定量 | WB-12 | 内标法 | 通过 |

---

## 5. 注意事项

### 5.1 化学品安全（重点）

1. **硼氢化钠 (NaBH4, WB-02/08/09)**: 遇水/酸释放易燃 氢气 H2。保持干燥密封；通风橱内操作；避免明火和火星。
2. **盐酸 (1 M HCl, WB-09)**: 腐蚀性/刺激性。缓滴、0°C、PPE（耐酸手套、护目镜）。与残留 NaBH4 接触会产生 H2（喷溅/火源风险）。
3. **NMP (WB-03)**: 疑似生殖毒性物 CMR、皮肤刺激。通风橱+手套+防护服。
4. **乙醚 (WB-10)**: 极易燃（闪点约 -45°C）、易生成过氧化物、蒸气有麻醉性。通风橱、无点火源、过氧化物测试。
5. **二苯醚 (WB-01)**: 可燃固态、刺激；标准操作。
6. **信息提示**: THF（闪点 -14°C）与其它低沸点溶剂（乙腈、THF、二氧六环）在文献测试中仅得痕量产物，本配方选用高沸点 NMP（闪点约 87°C），切勿用 THF 替代 NMP（既违规又降低产率）。

### 5.2 设备安全

1. **恒流电源/电解池**: 防止阴阳极短路；确保接线正确、恒流模式 30 mA；电解池气体可自由逸出。
2. **冰浴**: 维持 0°C，防止淬灭时局部放热。
3. **通风橱**: NaBH4、NMP、乙醚、HCl 全程在通风橱内。

### 5.3 工艺安全

1. **氢气管理**: 电解与淬灭阶段均有 H2 产生，须保证通风和排风。
2. **长时间电解**: 105 min 无人值守电解，建议记录实际电流/电压，设置异常报警。

---

## 6. 人工确认点

| 编号 | 确认项 | 步骤 | 问题描述 | 阻止执行 |
|------|--------|------|---------|---------|
| CONF-01 | NaBH4 处理安全 | WB-02 | 确认在通风橱、干燥条件、无点火源 | 否 |
| CONF-02 | 溶解/预混时间 | WB-03, WB-05 | 原文未给溶解和混匀时间，请确认（建议 5-15 min） | 否 |
| CONF-03 | 搅拌速度 | WB-02,03,05,06,07,09,10 | 多步未指定搅拌速度，请确认各步 rpm | 否 |
| CONF-04 | 电极间距/并联 | WB-04 | 确认电极不短路、4片并联同电位 | 否 |
| CONF-05 | 环境温度 | WB-06 | 确认工作温度带（20-30°C） | 否 |
| CONF-06 | HCl 用量 | WB-09 | 确认1M HCl加至酸性所需体积 | 否 |
| CONF-07 | 冰水量 | WB-08 | 确认 50-100 mL | 否 |
| CONF-08 | 乙醚安全 | WB-10 | 确认通风橱、无点火源、过氧测试 | 否 |

---

## 7. 缺失参数汇总

| 步骤 | 缺失字段 | 风险等级 | 阻止执行 | 状态 |
|------|---------|---------|---------|------|
| WB-01 | 温度(室温≈25°C) | low | 否 | 需确认 |
| WB-02 | 搅拌速度 | medium | 否 | 需确认 |
| WB-03 | 溶解时间 | low | 否 | 需确认 |
| WB-03 | 搅拌速度 | medium | 否 | 需确认 |
| WB-04 | 电极间距 | medium | 否 | 需确认 |
| WB-04 | 并联连接 | low | 否 | 需确认 |
| WB-05 | 混匀时间 | medium | 否 | 需确认 |
| WB-05 | 搅拌速度 | medium | 否 | 需确认 |
| WB-06 | 温度(ambient≈25°C) | medium | 否 | 需确认 |
| WB-06 | 搅拌速度 | medium | 否 | 需确认 |
| WB-07 | 搅拌速度 | low | 否 | 需确认 |
| WB-08 | 冰水量 | medium | 否 | 需确认 |
| WB-09 | HCl用量 | medium | 否 | 需确认 |
| WB-09 | 搅拌速度 | low | 否 | 需确认 |
| WB-10 | 搅拌/振摇方式 | low | 否 | 需确认 |
| WB-10 | 气氛(乙醚易燃) | medium | 否 | 需确认 |
| WB-11 | 干燥时间 | low | 否 | 需确认 |
| WB-11 | Na2SO4 用量 | low | 否 | 需确认 |
| WB-12 | GC程序/进样量 | low | 否 | 需确认 |

**合计: 19 项缺失参数（0 High / 10 Medium / 9 Low）**

> **结论**: 本协议无 High Risk 阻塞性缺失参数，核心步骤（电流、时间、配方、萃取）均为 explicit 高置信度。当前状态 **需复核 (needs_review)**：请确认上表 Medium/Low 缺失项及安全事项后再执行。**特别注意 NaBH4 遇水/酸放氢的安全操作。**
