Repository: githuweeee/SynMatAI_ScienceSkills

材料实验协议编译与安全审计 Skill。将论文、专利和实验描述中的材料实验方法编译为结构化、可执行、可验证、可追溯的实验协议。接收论文/专利/补充材料文档，输出机器可读协议(protocol.json/protocol.yaml)、人类可读SOP、缺失条件报告、安全与可执行性报告、恢复检查点方案。当用户需要从文献提取实验步骤、复现材料实验、生成实验SOP、检查实验安全可行性、或编译材料合成协议时调用此 Skill。

File: skills/matflow-compiler/examples/yiwen_2022_sop.md
# 标准操作程序 (SOP)
## 恶唑烷酮环氧树脂/碳纤维复合材料制备

> **协议状态: 阻止执行 (blocked)**
> 本协议包含2个阻塞性缺失参数和多个安全警告，不可直接执行。
> 请先补充缺失参数并确认安全事项后再执行。
>
> **协议ID**: MF-REAL-003
> **来源文献**: Ye Yiwen, Liu Beijun, Peng Li. "Significantly improving mechanical properties of epoxy resin-based carbon fiber-reinforced plastic composites via introducing oxazolidinone segments", *Polymers and Polymer Composites* 2022, 30.
> **DOI**: 10.1177/09673911211065196

---

## 1. 配方表

### 1.1 恶唑烷酮(OX)环氧树脂合成配方 (Table 1)

| 试剂 | 用量 | 角色 | 证据类型 | 原文引用 |
|------|------|------|---------|---------|
| DGEBA (双酚A二缩水甘油醚) | 240 g | 单体 | explicit | "DGEBA 240g" (Table 1) |
| MDI (二苯基甲烷二异氰酸酯) | 50 g | 单体 | explicit | "MDI 50g" (Table 1) |
| 2-MI (2-甲基咪唑) | 0.024 g | 催化剂 | derived | "one in ten thousand of DGEBA"; 240g x 0.0001 = 0.024g (Table 1确认) |

> **注**: 2-MI用量为derived值，由"万分之一DGEBA"计算得出：240g x 0.0001 = 0.024g，Table 1确认该值。
> 环氧基团与异氰酸酯基团摩尔比为3:1（explicit）。

### 1.2 固化配方

| 试剂 | 用量 | 角色 | 证据类型 | 原文引用 |
|------|------|------|---------|---------|
| 15 wt% OX环氧树脂 | 未明确 | 主体树脂 | explicit (比例) | "The synthesized 15 wt% OX epoxy resin" |
| DGEBA | 未明确 | 基体树脂 | explicit (存在) | "together with DGEBA" |
| 双氰胺 | **[缺失]** | 固化剂 | explicit (存在) | "a certain amount of dicyandiamide" |

> **阻止执行**: 双氰胺用量原文仅写"a certain amount"，未给出具体数值。双氰胺作为固化剂，其用量直接影响固化反应化学计量和最终材料性能。

### 1.3 CFRP复合材料制备配方

| 试剂/材料 | 用量 | 角色 | 证据类型 | 原文引用 |
|----------|------|------|---------|---------|
| OX环氧树脂+DGEBA+双氰胺 | 按密度配制 | 树脂溶液 | explicit | "until the density of the mixed solution reached up to 0.96 g/cm3" |
| 丁酮 (MEK) | 按需 | 溶剂 | explicit | "added into methyl ethyl ketone" |
| T1100碳纤维 | 67 wt% | 增强体 | explicit | "mass fraction of carbon fiber in carbon fiber prepreg was 67 wt%" |

### 1.4 固化工艺 (Table 2)

| 阶段 | 温度 | 时间 | 证据类型 |
|------|------|------|---------|
| 阶段1 | 80C | 1 h | explicit |
| 阶段2 | 130C | 3 h | explicit |
| 阶段3 | 190C | 2 h | explicit |

---

## 2. 设备清单

| 设备 | 用途 | 关键参数要求 | 对应步骤 |
|------|------|------------|---------|
| 三口烧瓶+滴加装置 | OX树脂合成 | 90-120C, N2保护, 滴加漏斗 | S01-S06 |
| 加热搅拌器 | 反应加热搅拌 | 温度控制90-120C | S01-S07 |
| 三口烧瓶 | 树脂混合 | 120C, 搅拌 | S07-S09 |
| 真空烘箱 | 脱泡 | 80C, 真空 | S10 |
| 固化模具/烘箱 | 多阶段固化 | 80-190C | S11 |
| 溶剂法预浸设备 | 预浸料制备 | 室温 | S12-S13 |
| 热压机 | 层压热压 | 150C, 压力 | S15 |
| 分析天平 | 试剂称量 | 精度>=0.001g | 全流程 |
| 通风橱 | 安全防护 | MDI/MEK操作 | S02, S12, S15 |

---

## 3. 实验步骤

### S01: DGEBA与2-MI混合

**操作**: 将DGEBA (240g)与2-MI (0.024g, DGEBA的万分之一)在三口烧瓶中混合，于90C下搅拌30分钟，氮气保护。

| 参数 | 值 | 单位 | 证据类型 | 置信度 | 来源 |
|------|-----|------|---------|--------|------|
| DGEBA用量 | 240 | g | explicit | 0.98 | Table 1 |
| 2-MI用量 | 0.024 | g | derived | 0.98 | 240g x 0.0001; Table 1确认 |
| 温度 | 90 | C | explicit | 0.98 | "at 90C for 30 min" |
| 时间 | 30 | min | explicit | 0.98 | "for 30 min" |
| 气氛 | nitrogen | — | explicit | 0.98 | "under nitrogen protection" |
| 搅拌速度 | **[缺失]** | rpm | — | — | 原文未给出 |
| 升温速率 | **[缺失]** | C/min | — | — | 原文未给出 |

> **关键控制点**: 确保2-MI完全溶解后再进行S02的MDI滴加。
> **安全提示**: MDI为呼吸道致敏物，氮气保护可防止MDI与水分反应。

---

### S02: MDI滴加 [阻止执行]

**操作**: 待2-MI完全溶解后，通过滴加装置将MDI (50g, 环氧基团与异氰酸酯摩尔比3:1)逐滴加入反应体系。

| 参数 | 值 | 单位 | 证据类型 | 置信度 | 来源 |
|------|-----|------|---------|--------|------|
| MDI总量 | 50 | g | explicit | 0.98 | Table 1 |
| 摩尔比(环氧:NCO) | 3:1 | — | explicit | 0.97 | "molar ratio...was 3:1" |
| 滴加方式 | dropwise | — | explicit | 0.97 | "added dropwise by the dropping apparatus" |
| 温度 | 90 | C | explicit | 0.95 | 维持S01温度 |
| 持续时间 | 1 | h | explicit | 0.95 | "After 1 h" (进入S03) |
| 滴加速率 | **[缺失]** | — | — | — | 原文未给出 |
| 搅拌速度 | **[缺失]** | rpm | — | — | 原文未给出 |

> **阻止执行**: MDI滴加速率未在原文中给出。异氰酸酯与环氧基团的反应为放热反应，滴加速率直接影响反应温度控制和产物结构。滴加过快可能导致局部过热和副反应。
>
> **安全警告**:
> - MDI为呼吸道致敏物（TLV 0.005 ppm），必须在通风橱内操作
> - 滴加过程产生反应热，需监控温度防止失控
> - 氮气保护防止MDI与空气中水分反应

---

### S03: 升温至110C，继续滴加MDI

**操作**: S02反应1小时后，将温度升至110C，继续滴加MDI。

| 参数 | 值 | 单位 | 证据类型 | 置信度 | 来源 |
|------|-----|------|---------|--------|------|
| 温度 | 110 | C | explicit | 0.95 | "temperature was raised to 110C" |
| 持续时间 | 3 | h | explicit | 0.95 | "Then after 3 h" (进入S04) |
| 升温速率 | **[缺失]** | C/min | — | — | 原文未给出 |
| 搅拌速度 | **[缺失]** | rpm | — | — | 原文未给出 |
| MDI滴加速率 | **[缺失]** | — | — | — | 原文未给出 |

> **关键控制点**: 从90C升至110C，升温速率缺失需人工确认。

---

### S04: 升温至120C，继续滴加MDI

**操作**: S03反应3小时后，将温度升至120C，继续滴加MDI直至全部加完。

| 参数 | 值 | 单位 | 证据类型 | 置信度 | 来源 |
|------|-----|------|---------|--------|------|
| 温度 | 120 | C | explicit | 0.95 | "temperature was raised to 120C" |
| 持续时间 | **[缺失]** | h | — | — | "until all MDI was added"但未给具体时间 |
| 升温速率 | **[缺失]** | C/min | — | — | 原文未给出 |
| 搅拌速度 | **[缺失]** | rpm | — | — | 原文未给出 |

> **关键控制点**: 此阶段MDI全部加完，持续时间取决于滴加速率（缺失）。

---

### S05: 保温反应

**操作**: MDI全部加完后，在120C下保温反应1小时。

| 参数 | 值 | 单位 | 证据类型 | 置信度 | 来源 |
|------|-----|------|---------|--------|------|
| 温度 | 120 | C | explicit | 0.95 | 维持S04温度 |
| 时间 | 1 | h | explicit | 0.95 | "the reaction was maintained for 1 h" |
| 搅拌速度 | **[缺失]** | rpm | — | — | 原文未给出 |

> **关键控制点**: 保温确保反应完全。

---

### S06: 出料冷却

**操作**: 将产物倒出，在室温下冷却。

| 参数 | 值 | 单位 | 证据类型 | 置信度 | 来源 |
|------|-----|------|---------|--------|------|
| 冷却温度 | 室温(~25) | C | explicit | 0.95 | "cooled at room temperature" |
| 冷却方式 | 自然 | — | explicit | 0.90 | "cooled at room temperature" |
| 冷却时间 | **[缺失]** | — | — | — | 原文未给出 |

> **关键控制点**: 自然冷却至室温后得到OX环氧树脂产物。

---

### S07: OX树脂与DGEBA混合

**操作**: 将合成的15 wt% OX环氧树脂与DGEBA加入三口烧瓶中，在120C下搅拌30分钟。

| 参数 | 值 | 单位 | 证据类型 | 置信度 | 来源 |
|------|-----|------|---------|--------|------|
| OX树脂比例 | 15 | wt% | explicit | 0.97 | "15 wt% OX epoxy resin" |
| 温度 | 120 | C | explicit | 0.97 | "at 120C" |
| 时间 | 30 | min | explicit | 0.97 | "stirred for 30 min" |
| OX树脂用量 | **[缺失]** | g | — | — | 仅给出比例，未给绝对量 |
| DGEBA用量 | **[缺失]** | g | — | — | 未明确给出 |
| 搅拌速度 | **[缺失]** | rpm | — | — | 原文未给出 |
| 升温速率 | **[缺失]** | C/min | — | — | 原文未给出 |

> **关键控制点**: 确保OX树脂与DGEBA充分混合均匀。

---

### S08: 冷却至80C

**操作**: 将烧瓶冷却至80C。

| 参数 | 值 | 单位 | 证据类型 | 置信度 | 来源 |
|------|-----|------|---------|--------|------|
| 目标温度 | 80 | C | explicit | 0.95 | "cooled down to 80C" |
| 冷却速率 | **[缺失]** | C/min | — | — | 原文未给出 |
| 冷却时间 | **[缺失]** | min | — | — | 原文未给出 |

---

### S09: 加入双氰胺 [阻止执行]

**操作**: 将"一定量"双氰胺加入烧瓶中，充分混合。

| 参数 | 值 | 单位 | 证据类型 | 置信度 | 来源 |
|------|-----|------|---------|--------|------|
| 双氰胺用量 | **[缺失]** | g | — | — | "a certain amount"无具体值 |
| 温度 | 80 | C | explicit | 0.90 | 维持S08温度 |
| 搅拌速度 | **[缺失]** | rpm | — | — | "thoroughly mixed"为定性描述 |
| 混合时间 | **[缺失]** | min | — | — | 原文未给出 |

> **阻止执行**: 双氰胺用量原文仅写"a certain amount"，未给出具体数值。双氰胺作为环氧树脂固化剂，其用量直接决定固化度、交联密度和最终力学性能。缺少此参数无法复现实验。
>
> **安全提示**: 双氰胺为刺激性粉末，操作时需佩戴口罩和手套。

---

### S10: 真空脱泡

**操作**: 将混合物放入真空烘箱中，在80C下脱泡30分钟。

| 参数 | 值 | 单位 | 证据类型 | 置信度 | 来源 |
|------|-----|------|---------|--------|------|
| 温度 | 80 | C | explicit | 0.97 | "vacuum oven at 80C" |
| 时间 | 30 | min | explicit | 0.97 | "for 30 min" |
| 气氛 | vacuum | — | explicit | 0.97 | "vacuum oven" |
| 真空度 | **[缺失]** | kPa | — | — | 原文未给出具体真空度 |

> **关键控制点**: 真空脱泡去除混合物中的气泡，确保固化后材料无孔隙缺陷。

---

### S11: 固化

**操作**: 将混合物倒入模具中，按Table 2进行多阶段固化：80C/1h -> 130C/3h -> 190C/2h。

| 参数 | 值 | 单位 | 证据类型 | 置信度 | 来源 |
|------|-----|------|---------|--------|------|
| 阶段1温度 | 80 | C | explicit | 0.98 | Table 2 |
| 阶段1时间 | 1 | h | explicit | 0.98 | Table 2 |
| 阶段2温度 | 130 | C | explicit | 0.98 | Table 2 |
| 阶段2时间 | 3 | h | explicit | 0.98 | Table 2 |
| 阶段3温度 | 190 | C | explicit | 0.98 | Table 2 |
| 阶段3时间 | 2 | h | explicit | 0.98 | Table 2 |
| 总时间 | 6 | h | derived | 0.95 | 1+3+2=6h |
| 升温速率 | **[缺失]** | C/min | — | — | 各阶段间升温速率未给出 |
| 气氛 | **[缺失]** | — | — | — | 原文未给出 |

> **关键控制点**: 190C接近200C高温阈值，需确保烘箱温控能力。各阶段间升温速率缺失需人工确认。
> **安全提示**: 190C高温操作，需耐高温手套。

---

### S12: 溶液配制

**操作**: 将OX环氧树脂、DGEBA和双氰胺加入丁酮（甲乙酮）中，在室温下搅拌直至混合溶液密度达到0.96 g/cm3。

| 参数 | 值 | 单位 | 证据类型 | 置信度 | 来源 |
|------|-----|------|---------|--------|------|
| 目标密度 | 0.96 | g/cm3 | explicit | 0.97 | "density...reached up to 0.96 g/cm3" |
| 温度 | 室温(~25) | C | explicit | 0.97 | "at room temperature" |
| 溶剂 | 丁酮(MEK) | — | explicit | 0.97 | "methyl ethyl ketone" |
| 丁酮用量 | **[缺失]** | mL | — | — | 仅给出目标密度 |
| 搅拌速度 | **[缺失]** | rpm | — | — | 原文未给出 |
| 溶解时间 | **[缺失]** | min | — | — | 原文未给出 |

> **安全警告**: 丁酮（MEK）极度易燃（闪点-6C），虽在室温操作，仍需通风橱和远离火源。

---

### S13: 碳纤维预浸

**操作**: 通过溶剂法制备T1100碳纤维预浸料，碳纤维质量分数为67 wt%。

| 参数 | 值 | 单位 | 证据类型 | 置信度 | 来源 |
|------|-----|------|---------|--------|------|
| 碳纤维类型 | T1100 | — | explicit | 0.98 | "T1100 carbon fiber" |
| 碳纤维含量 | 67 | wt% | explicit | 0.95 | "mass fraction...was 67 wt%" |
| 制备方法 | 溶剂法 | — | explicit | 0.95 | "through the solvent method" |
| 预浸温度 | **[缺失]** | C | — | — | 原文未给出 |
| 预浸时间 | **[缺失]** | min | — | — | 原文未给出 |

> **关键控制点**: 溶剂法预浸料的详细工艺参数未给出。

---

### S14: 铺层

**操作**: 将预浸料按0方向铺层。18层用于3.5mm厚层压板（冲击和层间剪切性能测试），10层用于2mm厚层压板（弯曲性能测试）。

| 参数 | 值 | 单位 | 证据类型 | 置信度 | 来源 |
|------|-----|------|---------|--------|------|
| 铺层方向 | 0 | 度 | explicit | 0.97 | "0 prepreg" |
| 层数(冲击/ILSS) | 18 | 层 | explicit | 0.97 | "18 layers" |
| 目标厚度(冲击/ILSS) | 3.5 | mm | explicit | 0.97 | "3.5 mm-thick" |
| 层数(弯曲) | 10 | 层 | explicit | 0.97 | "10 layers" |
| 目标厚度(弯曲) | 2 | mm | explicit | 0.97 | "2 mm thick" |
| 铺层温度 | **[缺失]** | C | — | — | 原文未给出 |
| 铺层时间 | **[缺失]** | min | — | — | 原文未给出 |

> **关键控制点**: 两种层压板配置分别用于不同性能测试。

---

### S15: 热压

**操作**: 在150C和45 Kg压力下热压1小时，经过铺层、裁剪和干燥制得CFRP复合材料。

| 参数 | 值 | 单位 | 证据类型 | 置信度 | 来源 |
|------|-----|------|---------|--------|------|
| 温度 | 150 | C | explicit | 0.90 | "temperature of 150C" |
| 压力 | 45 | Kg | explicit | 0.90 | "pressure of 45 Kg" |
| 时间 | 1 | h | explicit | 0.90 | "for 1 h" |
| 压力单位 | **[缺失]** | — | — | — | "Kg"单位不明确 |
| 升温速率 | **[缺失]** | C/min | — | — | 原文未给出 |
| 气氛 | **[缺失]** | — | — | — | 原文未给出 |

> **关键控制点**: 压力单位"45 Kg"含义不明确。可能为kgf/cm2（约4.4 MPa），这是复合材料热压的典型压力范围。需人工确认。
>
> **安全警告**: 150C热压时预浸料中可能残留丁酮（闪点-6C），150C远超MEK闪点，需确保溶剂充分挥发后再热压，并保持通风。

---

## 4. 关键控制点

| 编号 | 控制点 | 步骤 | 要求 | 状态 |
|------|--------|------|------|------|
| CCP-01 | 2-MI完全溶解 | S01 | 2-MI在DGEBA中完全溶解后再加MDI | 通过 |
| CCP-02 | MDI滴加速率 | S02 | 控制滴加速率防止过热 | **阻止** - 速率未给出 |
| CCP-03 | 温度阶梯控制 | S03-S04 | 90->110->120C阶梯升温 | 需确认(升温速率缺失) |
| CCP-04 | 反应完全 | S05 | 120C保温1h确保反应完全 | 通过 |
| CCP-05 | 树脂混合均匀 | S07 | OX树脂与DGEBA充分混合 | 通过 |
| CCP-06 | 双氰胺用量 | S09 | 固化剂用量正确 | **阻止** - 用量未给出 |
| CCP-07 | 真空脱泡 | S10 | 80C真空脱泡30min | 通过 |
| CCP-08 | 多阶段固化 | S11 | 80/130/190C三阶段固化 | 通过(升温速率需确认) |
| CCP-09 | 溶液密度 | S12 | 密度达到0.96 g/cm3 | 通过 |
| CCP-10 | 碳纤维含量 | S13 | 67 wt%碳纤维 | 通过 |
| CCP-11 | 铺层配置 | S14 | 18层/10层0度铺层 | 通过 |
| CCP-12 | 热压条件 | S15 | 150C, 45Kg, 1h | 需确认(压力单位不明) |

---

## 5. 注意事项

### 5.1 化学品安全

1. **MDI** (S01-S04): 呼吸道致敏物（TLV 0.005 ppm），必须在通风橱内操作，佩戴防毒面具、丁腈手套和护目镜。氮气保护可防止MDI与水分反应。
2. **丁酮 (MEK)** (S12, S15): 极度易燃（闪点-6C，沸点79.6C），室温操作仍需通风橱和远离火源。热压前需确保溶剂充分挥发。
3. **双氰胺** (S09): 刺激性粉末，操作时需佩戴口罩和手套，避免吸入粉尘。
4. **DGEBA** (S01, S07): 刺激性液体，避免皮肤接触和吸入蒸气。
5. **2-MI** (S01): 刺激性固体，避免吸入和皮肤接触。

### 5.2 设备安全

1. **三口烧瓶+滴加装置** (S01-S06): 确保氮气保护管路畅通，滴加装置密封良好。
2. **真空烘箱** (S10): 确认真空泵工作正常，真空管路密封。
3. **固化烘箱** (S11): 190C高温操作，需确认烘箱最高温度>=200C，配备超温保护。
4. **热压机** (S15): 150C热压，需确认热压机温控和压力控制能力。压力单位需确认。

### 5.3 工艺安全

1. **MDI-环氧反应放热** (S02-S04): 异氰酸酯与环氧基团反应为放热反应，滴加速率（缺失）是控制反应温度的关键参数。
2. **多阶段固化** (S11): 80->130->190C总温升110C，各阶段间升温速率缺失可能导致热应力不均。
3. **MEK残留** (S15): 预浸料中残留的丁酮在150C热压时会快速挥发，150C远超MEK闪点(-6C)，存在引燃风险。

---

## 6. 人工确认点

| 编号 | 确认项 | 步骤 | 问题描述 | 阻止执行 |
|------|--------|------|---------|---------|
| CONF-01 | MDI滴加速率 | S02 | 原文未给出MDI滴加速率。请确认滴加速率（如mL/min或g/min）。 | 是 |
| CONF-02 | 双氰胺用量 | S09 | 原文仅写"a certain amount"。请确认双氰胺的具体用量（g或phr）。 | 是 |
| CONF-03 | 压力单位 | S15 | "45 Kg"单位不明确。请确认是kgf/cm2、kgf还是其他单位。 | 否 |
| CONF-04 | 搅拌速度 | S01,S02,S03,S04,S05,S07,S09,S12 | 多个步骤未指定搅拌速度。请确认各步骤的搅拌速度。 | 否 |
| CONF-05 | 升温速率 | S01,S03,S04,S07,S08,S11,S15 | 多个加热/冷却步骤未指定升降温速率。请确认。 | 否 |
| CONF-06 | 真空度 | S10 | 真空烘箱的具体真空度未给出。请确认。 | 否 |
| CONF-07 | OX树脂/DGEBA用量 | S07 | 15 wt% OX树脂与DGEBA的具体用量未给出。请确认。 | 否 |
| CONF-08 | 丁酮用量 | S12 | 丁酮用量仅以目标密度(0.96 g/cm3)给出。请确认具体体积。 | 否 |
| CONF-09 | 预浸工艺参数 | S13 | 溶剂法预浸的详细参数未给出。请确认。 | 否 |
| CONF-10 | 铺层温度/时间 | S14 | 铺层操作的温度和时间未给出。请确认。 | 否 |

---

## 7. 缺失参数汇总

| 步骤 | 缺失字段 | 风险等级 | 阻止执行 | 状态 |
|------|---------|---------|---------|------|
| S01 | 搅拌速度 | medium | 否 | 需确认 |
| S01 | 升温速率 | medium | 否 | 需确认 |
| S02 | **滴加速率** | **high** | **是** | **blocked** |
| S02 | 搅拌速度 | medium | 否 | 需确认 |
| S03 | 升温速率 | medium | 否 | 需确认 |
| S03 | 搅拌速度 | medium | 否 | 需确认 |
| S03 | 滴加速率 | high | 是 | blocked |
| S04 | 升温速率 | medium | 否 | 需确认 |
| S04 | 搅拌速度 | medium | 否 | 需确认 |
| S04 | 持续时间 | medium | 否 | 需确认 |
| S05 | 搅拌速度 | medium | 否 | 需确认 |
| S06 | 冷却时间 | low | 否 | — |
| S07 | 搅拌速度 | medium | 否 | 需确认 |
| S07 | 升温速率 | medium | 否 | 需确认 |
| S07 | OX/DGEBA用量 | medium | 否 | 需确认 |
| S07 | 气氛 | low | 否 | — |
| S08 | 冷却速率 | medium | 否 | 需确认 |
| S08 | 冷却时间 | low | 否 | — |
| S09 | **双氰胺用量** | **high** | **是** | **blocked** |
| S09 | 搅拌速度 | medium | 否 | 需确认 |
| S09 | 混合时间 | medium | 否 | 需确认 |
| S10 | 真空度 | medium | 否 | 需确认 |
| S11 | 升温速率 | medium | 否 | 需确认 |
| S11 | 气氛 | low | 否 | — |
| S12 | 搅拌速度 | medium | 否 | 需确认 |
| S12 | 溶解时间 | medium | 否 | 需确认 |
| S12 | 丁酮用量 | medium | 否 | 需确认 |
| S13 | 预浸温度 | medium | 否 | 需确认 |
| S13 | 预浸时间 | medium | 否 | 需确认 |
| S14 | 铺层温度 | medium | 否 | 需确认 |
| S14 | 铺层时间 | medium | 否 | 需确认 |
| S15 | 压力单位 | medium | 否 | 需确认 |
| S15 | 升温速率 | medium | 否 | 需确认 |
| S15 | 气氛 | low | 否 | — |

> **结论**: 本协议因2个阻塞性缺失参数（MDI滴加速率、双氰胺用量）和多个安全警告，当前状态为 **阻止执行 (blocked)**。请补充上述缺失参数并确认安全事项后重新编译。

File: skills/matflow-compiler/examples/zhou_2020_sop.md
# 标准操作程序 (SOP)
## 甲基封端 TiO2-SiO2 Janus Pickering 乳化剂制备

> **协议状态: 需人工确认 (needs_review)**
> 本协议包含多个中等风险缺失参数和1个推断参数（回流温度），无阻塞性缺失。
> 请先确认缺失参数和推断参数后再执行。
>
> **协议ID**: MF-REAL-002
> **来源文献**: Yingyu Zhou, Fei Shen, Shengdi Zhang, Qingqing Zhao, Zhuang Xu, Hongling Chen. "Synthesis of Methyl-Capped TiO2-SiO2 Janus Pickering Emulsifiers for Selective Photodegradation of Water-Soluble Dyes", *ACS Applied Materials & Interfaces* 2020, 12, 29876-29882.
> **DOI**: 10.1021/acsami.0c01064

---

## 1. 配方表

### 1.1 锐钛矿 TiO2 纳米球合成配方

| 试剂 | 用量 | 角色 | 证据类型 | 置信度 | 原文引用 |
|------|------|------|---------|--------|---------|
| 钛酸四丁酯 (TBT) | 2.55 mL | 前驱体 | explicit | 0.98 | "2.55 mL of tetrabutyl titanate" |
| 无水乙醇 (Solution A) | 80 mL | 溶剂 | explicit | 0.98 | "anhydrous 80 mL of ethanol" |
| KCl溶液 (0.1 M) | 300 uL | 添加剂 | explicit | 0.98 | "300 uL of KCl solution (0.1 M in water)" |
| 去离子水 | 2 mL | 溶剂 | explicit | 0.98 | "2 mL of deionized water" |
| 无水乙醇 (Solution B) | 20 mL | 溶剂 | explicit | 0.98 | "20 mL of anhydrous ethanol" |

### 1.2 Janus TiO2-SiO2 粒子合成配方

| 试剂 | 用量 | 角色 | 证据类型 | 置信度 | 原文引用 |
|------|------|------|---------|--------|---------|
| PVP (Mw 40 kDa) | 1.0 g | 添加剂 | explicit | 0.98 | "1.0 g of polyvinylpyrrolidone" |
| n-戊醇 | 10.0 mL | 溶剂 | explicit | 0.98 | "10.0 mL of n-pentanol" |
| 储备液 (TiO2+PVP) | 0.28 mL | 前驱体 | explicit | 0.98 | "0.28 mL of the stock solution" |
| 乙醇 | 1.0 mL | 溶剂 | explicit | 0.98 | "1.0 mL of ethanol" |
| 柠檬酸钠 (0.18 M) | 67 uL | 添加剂 | explicit | 0.98 | "67 uL of sodium citrate solution (0.18 M)" |
| 氨水 (25 wt%) | 0.20 mL | 催化剂 | explicit | 0.98 | "0.20 mL of ammonia solution (NH3 content of 25 wt %)" |
| TEOS | 0.1 mL | 前驱体 | explicit | 0.98 | "0.1 mL of tetraethyl orthosilicate (TEOS)" |

### 1.3 甲基化改性配方

| 试剂 | 用量 | 角色 | 证据类型 | 置信度 | 原文引用 |
|------|------|------|---------|--------|---------|
| Janus TiO2-SiO2粒子 | 100 mg | 主体 | explicit | 0.98 | "100 mg of Janus TiO2-SiO2 particles" |
| 甲基三甲氧基硅烷 (MTMS) | 10 uL 或 100 uL | 表面改性剂 | explicit | 0.98 | "different amounts (10 and 100 uL) of methyltrimethoxysilane" |
| 乙醇 | 50 mL | 溶剂 | explicit | 0.98 | "50 mL of ethanol" |
| 氨水 (25 wt%) | 1 mL | 催化剂 | explicit | 0.98 | "1 mL of ammonia solution" |

---

## 2. 设备清单

| 设备 | 用途 | 关键参数要求 | 对应步骤 |
|------|------|------------|---------|
| 烧杯/反应容器 | 溶液配制 | 100 mL 以上 | S01-S04 |
| 磁力搅拌器 | 搅拌混合 | 温控, 室温~200C | S01-S06, S08-S10 |
| 50 mL 聚四氟乙烯内衬水热釜 | 水热处理 | 耐温>=200C, 耐压>=2 MPa | S07 |
| 不锈钢反应釜外套 | 密封水热 | 配套50 mL Teflon内衬 | S07 |
| 15 mL 烧杯 | MJTS反应 | 15 mL | S09 |
| 离心机 | 粒子分离 | 转速可调 | S12 |
| 回流装置（含冷凝管） | 甲基化改性 | 78C回流 | S14 |
| 分析天平 | 试剂称量 | 精度>=0.001 g | 全流程 |
| 通风橱 | 安全防护 | 氨水/乙醇操作 | S09, S14 |

---

## 3. 实验步骤

### S01: 配制溶液A

**操作**: 将 2.55 mL 钛酸四丁酯加入 80 mL 无水乙醇中，剧烈搅拌。

| 参数 | 值 | 单位 | 证据类型 | 置信度 | 来源 |
|------|-----|------|---------|--------|------|
| TBT用量 | 2.55 | mL | explicit | 0.98 | "2.55 mL of tetrabutyl titanate" |
| 乙醇用量 | 80 | mL | explicit | 0.98 | "anhydrous 80 mL of ethanol" |
| 温度 | 25 (推断) | C | inferred | 0.85 | 室温操作 |
| 搅拌速度 | **[缺失]** | rpm | — | — | "vigorous stirring"无具体值 |
| 持续时间 | **[缺失]** | min | — | — | 原文未给出 |

> **安全提示**: TBT为水敏试剂，使用无水乙醇是正确的。操作需在通风橱内进行。

---

### S02: 配制溶液B

**操作**: 将 300 uL KCl溶液 (0.1 M)、2 mL 去离子水和 20 mL 无水乙醇混合，剧烈搅拌。

| 参数 | 值 | 单位 | 证据类型 | 置信度 | 来源 |
|------|-----|------|---------|--------|------|
| KCl溶液 | 300 | uL | explicit | 0.98 | "300 uL of KCl solution (0.1 M)" |
| 去离子水 | 2 | mL | explicit | 0.98 | "2 mL of deionized water" |
| 乙醇 | 20 | mL | explicit | 0.98 | "20 mL of anhydrous ethanol" |
| 温度 | 25 (推断) | C | inferred | 0.85 | 室温操作 |
| 搅拌速度 | **[缺失]** | rpm | — | — | "vigorous stirring"无具体值 |

---

### S03: 滴加溶液B到溶液A

**操作**: 将溶液B以 8 mL/min 的速率逐滴加入溶液A中。

| 参数 | 值 | 单位 | 证据类型 | 置信度 | 来源 |
|------|-----|------|---------|--------|------|
| 滴加速率 | 8 | mL/min | explicit | 0.98 | "at 8 mL min-1" |
| 溶液B总量 | 22.3 | mL | derived | 0.95 | 300 uL + 2 mL + 20 mL |
| 温度 | 25 (推断) | C | inferred | 0.85 | 室温操作 |
| 搅拌速度 | **[缺失]** | rpm | — | — | 原文未给出 |

> **关键控制点**: 滴加速率 8 mL/min 是关键参数，直接影响 TiO2 球形貌。

---

### S04: 搅拌反应

**操作**: 在 25C 下剧烈搅拌反应混合物 60 分钟，获得无定形 TiO2 球体。

| 参数 | 值 | 单位 | 证据类型 | 置信度 | 来源 |
|------|-----|------|---------|--------|------|
| 温度 | 25 | C | explicit | 0.98 | "at 25 C" |
| 时间 | 60 | min | explicit | 0.98 | "for 60 min" |
| 搅拌速度 | **[缺失]** | rpm | — | — | "vigorously stirred"无具体值 |

> **关键控制点**: 产物为无定形 TiO2 球体。温度和时间均明确给出。

---

### S05: 洗涤

**操作**: 用乙醇和水洗涤无定形 TiO2 球体 2 次。

| 参数 | 值 | 单位 | 证据类型 | 置信度 | 来源 |
|------|-----|------|---------|--------|------|
| 洗涤溶剂 | 乙醇 + 水 | — | explicit | 0.97 | "washed by ethanol and water" |
| 洗涤次数 | 2 | 次 | explicit | 0.97 | "2 times" |
| 溶剂体积 | **[缺失]** | mL | — | — | 原文未给出 |

---

### S06: 分散

**操作**: 将洗涤后的无定形 TiO2 球体分散在水中，浓度为 20 mg/mL。

| 参数 | 值 | 单位 | 证据类型 | 置信度 | 来源 |
|------|-----|------|---------|--------|------|
| 浓度 | 20 | mg/mL | explicit | 0.98 | "dispersed in water (20 mg mL-1)" |
| 温度 | 25 (推断) | C | inferred | 0.85 | 室温操作 |

---

### S07: 水热处理

**操作**: 将 30 mL TiO2 悬浮液转移至 50 mL 聚四氟乙烯内衬水热釜中，密封于不锈钢罐中，在 200C 下保持 10 小时，获得锐钛矿 TiO2 球体。

| 参数 | 值 | 单位 | 证据类型 | 置信度 | 来源 |
|------|-----|------|---------|--------|------|
| 悬浮液体积 | 30 | mL | explicit | 0.98 | "suspension (30 mL)" |
| 釜体积 | 50 | mL | explicit | 0.98 | "50 mL Teflon-lined autoclave" |
| 温度 | 200 | C | explicit | 0.98 | "at 200 C" |
| 时间 | 10 | h | explicit | 0.98 | "for 10 h" |
| 升温速率 | **[缺失]** | C/min | — | — | 原文未给出 |
| 冷却方法 | **[缺失]** | — | — | — | 原文未给出 |

> **安全警告**: 密闭水热釜在 200C 下操作，水在 200C 的饱和蒸汽压约 1.6 MPa。必须确认水热釜耐压等级。开启前必须确保完全冷却至室温。
>
> **关键控制点**: 产物从无定形转变为锐钛矿相。升温速率和冷却方法缺失需人工确认。

---

### S08: 配制储备液

**操作**: 将 1.0 g PVP (Mw 40 kDa) 溶解于 10 mL 锐钛矿 TiO2 球体悬浮液中，作为储备液。

| 参数 | 值 | 单位 | 证据类型 | 置信度 | 来源 |
|------|-----|------|---------|--------|------|
| PVP用量 | 1.0 | g | explicit | 0.98 | "1.0 g of polyvinylpyrrolidone" |
| TiO2悬浮液 | 10 | mL | explicit | 0.98 | "10 mL of anatase TiO2 sphere suspension" |
| 温度 | 25 (推断) | C | inferred | 0.85 | 室温操作 |
| 搅拌速度 | **[缺失]** | rpm | — | — | 原文未给出 |

---

### S09: 配制MJTS反应液

**操作**: 在 15 mL 烧杯中，将 1.0 g PVP 溶解于 10.0 mL n-戊醇中。然后依次加入 0.28 mL 储备液、1.0 mL 乙醇、67 uL 柠檬酸钠溶液 (0.18 M) 和 0.20 mL 氨水 (25 wt%)，每次加入后搅拌 2 分钟。

| 参数 | 值 | 单位 | 证据类型 | 置信度 | 来源 |
|------|-----|------|---------|--------|------|
| PVP用量 | 1.0 | g | explicit | 0.98 | "1.0 g of polyvinylpyrrolidone" |
| n-戊醇 | 10.0 | mL | explicit | 0.98 | "10.0 mL of n-pentanol" |
| 储备液 | 0.28 | mL | explicit | 0.98 | "0.28 mL of the stock solution" |
| 乙醇 | 1.0 | mL | explicit | 0.98 | "1.0 mL of ethanol" |
| 柠檬酸钠 (0.18 M) | 67 | uL | explicit | 0.98 | "67 uL of sodium citrate solution (0.18 M)" |
| 氨水 (25 wt%) | 0.20 | mL | explicit | 0.98 | "0.20 mL of ammonia solution" |
| 每次搅拌时间 | 2 | min | explicit | 0.98 | "stirred for 2 min after each chemical" |
| 搅拌速度 | **[缺失]** | rpm | — | — | 原文未给出 |

> **安全提示**: 氨水具有挥发性和刺激性，必须在通风橱内操作。

---

### S10: 添加TEOS并搅拌

**操作**: 向上述溶液中加入 0.1 mL TEOS，搅拌 2 分钟。

| 参数 | 值 | 单位 | 证据类型 | 置信度 | 来源 |
|------|-----|------|---------|--------|------|
| TEOS用量 | 0.1 | mL | explicit | 0.98 | "0.1 mL of tetraethyl orthosilicate (TEOS)" |
| 搅拌时间 | 2 | min | explicit | 0.98 | "stirred for 2 min" |
| 搅拌速度 | **[缺失]** | rpm | — | — | 原文未给出 |

---

### S11: 静置生长

**操作**: 将溶液在 25C 下静置不同时间，获得 Janus TiO2-SiO2 粒子。

| 参数 | 值 | 单位 | 证据类型 | 置信度 | 来源 |
|------|-----|------|---------|--------|------|
| 温度 | 25 | C | explicit | 0.95 | "at 25 C" |
| 时间 | **[缺失]** | h | — | — | "different times"无具体值 |

> **关键控制点**: 静置时间是影响 Janus 粒子形貌的关键参数。原文写"different times"但未给出具体数值，需人工确认。

---

### S12: 离心分离

**操作**: 通过离心分离 Janus TiO2-SiO2 粒子。

| 参数 | 值 | 单位 | 证据类型 | 置信度 | 来源 |
|------|-----|------|---------|--------|------|
| 离心速度 | **[缺失]** | rpm | — | — | 原文未给出 |
| 离心时间 | **[缺失]** | min | — | — | 原文未给出 |

> **关键控制点**: 离心参数（转速和时间）均未给出，需人工确认。

---

### S13: 洗涤

**操作**: 用乙醇和水洗涤 Janus TiO2-SiO2 粒子 3 次。

| 参数 | 值 | 单位 | 证据类型 | 置信度 | 来源 |
|------|-----|------|---------|--------|------|
| 洗涤溶剂 | 乙醇 + 水 | — | explicit | 0.97 | "washed with ethanol and water" |
| 洗涤次数 | 3 | 次 | explicit | 0.97 | "3 times" |
| 溶剂体积 | **[缺失]** | mL | — | — | 原文未给出 |

---

### S14: 甲基化改性

**操作**: 将 100 mg Janus TiO2-SiO2 粒子与不同量（10 uL 和 100 uL）的甲基三甲氧基硅烷在 50 mL 乙醇中，加入 1 mL 氨水，回流 4 小时。

| 参数 | 值 | 单位 | 证据类型 | 置信度 | 来源 |
|------|-----|------|---------|--------|------|
| 粒子用量 | 100 | mg | explicit | 0.98 | "100 mg of Janus TiO2-SiO2 particles" |
| MTMS用量 | 10 或 100 | uL | explicit | 0.98 | "different amounts (10 and 100 uL)" |
| 乙醇 | 50 | mL | explicit | 0.98 | "50 mL of ethanol" |
| 氨水 | 1 | mL | explicit | 0.98 | "1 mL of ammonia solution" |
| 回流温度 | 78 (推断) | C | inferred | 0.85 | 乙醇沸点，"reflux"推断 |
| 回流时间 | 4 | h | explicit | 0.98 | "for 4 h" |
| 搅拌速度 | **[缺失]** | rpm | — | — | 原文未给出 |

> **推断参数**: 回流温度 78C 为推断值（乙醇沸点），置信度 0.85，需人工确认。
>
> **安全警告**: 乙醇回流（78C）需配备冷凝管和通风橱。氨水在回流温度下会挥发，需确保通风良好。

---

## 4. 关键控制点

| 编号 | 控制点 | 步骤 | 要求 | 状态 |
|------|--------|------|------|------|
| CCP-01 | 滴加速率 | S03 | 8 mL/min | 通过 |
| CCP-02 | 反应温度和时间 | S04 | 25C, 60 min | 通过 |
| CCP-03 | 水热条件 | S07 | 200C, 10h | 通过(升温/冷却需确认) |
| CCP-04 | 试剂添加顺序 | S09 | 依次加入,每次搅拌2min | 通过 |
| CCP-05 | 静置生长时间 | S11 | "different times" | **需确认** - 时间未给出 |
| CCP-06 | 离心参数 | S12 | 转速和时间 | **需确认** - 参数未给出 |
| CCP-07 | 回流温度 | S14 | 78C (推断) | **需确认** - 推断值 |

---

## 5. 注意事项

### 5.1 化学品安全

1. **氨水** (S09, S14): 腐蚀性和呼吸道刺激性，必须在通风橱内操作，佩戴丁腈手套和护目镜。S14中氨水在回流温度下会加速挥发。
2. **乙醇** (S01, S02, S14): 易燃（闪点13C），S14回流操作需配备冷凝管，远离火源。
3. **钛酸四丁酯 (TBT)** (S01): 水敏试剂，使用无水乙醇，避免接触水分。
4. **TEOS** (S10): 水敏试剂，易燃，避免接触水分。
5. **甲基三甲氧基硅烷 (MTMS)** (S14): 水敏试剂，易燃，避免接触水分。
6. **n-戊醇** (S09): 易燃（闪点33C），注意通风。

### 5.2 设备安全

1. **水热釜** (S07): 200C密闭加热，饱和蒸汽压约1.6 MPa。必须确认水热釜耐压等级>=2 MPa。开启前必须确保完全冷却至室温。
2. **回流装置** (S14): 确保冷凝管有效工作，冷却水持续供应。
3. **离心机** (S12): 确认离心管平衡，转速在设备范围内。

### 5.3 工艺安全

1. **密闭水热** (S07): 200C水热处理是标准操作，但必须使用专用Teflon内衬水热釜，严禁使用普通密封容器替代。
2. **乙醇回流** (S14): 回流温度（推断78C）超过乙醇闪点（13C），必须使用回流冷凝管。
3. **氨气挥发** (S14): 氨水在回流温度下会释放氨气，通风橱和冷凝管必不可少。

---

## 6. 人工确认点

| 编号 | 确认项 | 步骤 | 问题描述 | 阻止执行 |
|------|--------|------|---------|---------|
| CONF-01 | 搅拌速度 | S01,S02,S03,S04,S05,S06,S08,S09,S10,S14 | 多个步骤"vigorous stirring"但未给出具体rpm。请确认各步骤搅拌速度。 | 否 |
| CONF-02 | 水热升温速率 | S07 | 原文未给出升温至200C的速率。请确认升温速率。 | 否 |
| CONF-03 | 水热冷却方法 | S07 | 原文未给出水热后的冷却方法。请确认是自然冷却还是强制冷却。 | 否 |
| CONF-04 | 静置生长时间 | S11 | 原文写"different times"但未给出具体值。请确认生长时间。 | 否 |
| CONF-05 | 离心参数 | S12 | 离心转速和时间均未给出。请确认离心参数。 | 否 |
| CONF-06 | 回流温度 | S14 | 回流温度推断为78C（乙醇沸点）。请确认此推断是否可接受。 | 否 |
| CONF-07 | 洗涤溶剂体积 | S05,S13 | 洗涤溶剂体积未给出。请确认每次洗涤的溶剂用量。 | 否 |

---

## 7. 缺失参数汇总

| 步骤 | 缺失字段 | 风险等级 | 阻止执行 | 状态 |
|------|---------|---------|---------|------|
| S01 | 搅拌速度 | medium | 否 | 需确认 |
| S01 | 持续时间 | low | 否 | — |
| S02 | 搅拌速度 | medium | 否 | 需确认 |
| S02 | 持续时间 | low | 否 | — |
| S03 | 搅拌速度 | medium | 否 | 需确认 |
| S04 | 搅拌速度 | medium | 否 | 需确认 |
| S05 | 溶剂体积 | low | 否 | — |
| S05 | 搅拌速度 | low | 否 | — |
| S06 | 搅拌速度 | low | 否 | — |
| S07 | 升温速率 | medium | 否 | 需确认 |
| S07 | 冷却方法 | medium | 否 | 需确认 |
| S08 | 搅拌速度 | low | 否 | — |
| S08 | 持续时间 | low | 否 | — |
| S09 | 搅拌速度 | medium | 否 | 需确认 |
| S10 | 搅拌速度 | medium | 否 | 需确认 |
| S11 | 生长时间 | medium | 否 | 需确认 |
| S12 | 离心速度 | medium | 否 | 需确认 |
| S12 | 离心时间 | medium | 否 | 需确认 |
| S13 | 溶剂体积 | low | 否 | — |
| S13 | 搅拌速度 | low | 否 | — |
| S14 | 搅拌速度 | medium | 否 | 需确认 |
| S14 | 升温速率 | low | 否 | — |

> **结论**: 本协议无阻塞性缺失参数（无High Risk项），但包含多个Medium Risk缺失参数和1个推断参数（S14回流温度78C）。协议状态为 **needs_review**。请确认上述缺失参数和推断参数后执行。
